Repository: AN-Hy-tech/hydride-storage-prediction

# HydMS — Hydrogen Storage Capacity Prediction

> **Master's Thesis Project** · Faculty of Metallurgical and Materials Engineering · Shiraz University
> Researcher: Amirhossein Nasiri

---

## What is this?

Metal hydrides store hydrogen inside their crystal lattice, a promising route to solid-state
hydrogen storage, but measuring capacity experimentally is slow and expensive. HydMS predicts the
**maximum material gravimetric H₂ capacity (wt%)** of a hydride alloy from its **chemical formula
and temperature**, and it never returns a bare number. Every answer carries a calibrated
prediction interval and an applicability-domain verdict, and an input the model cannot judge is
**refused with a stated reason** rather than guessed.

The code is the `hydms/` package. Its validation is group-aware (no composition appears on both
sides of a split), its intervals are conformal, and its cross-family transfer is measured by
leave-one-alloy-class-out validation.

## Results

The current numbers are generated from committed evidence. None are typed into this file:

| Question | Where the answer lives |
|---|---|
| How good is the model, measured honestly? | [docs/chapter1-revision.md](docs/chapter1-revision.md) and its evidence table |
| What did the first published version claim, and why is it wrong? | [docs/REPORT-RECONCILIATION.md](docs/REPORT-RECONCILIATION.md), generated by `python -m hydms.evidence.reconciliation --emit` |
| What does the service refuse, and with what sentence? | [docs/REFUSALS.md](docs/REFUSALS.md) |

The first version's report and the committed tables that contradict it are kept, unedited, in
[evidence/as-published/](evidence/as-published/). **Its headline scores are not results of this
project.** The pipeline that produced them was removed (card #107) and is last present at commit
`4348f6ff96`.

---

# Machine_Model — Hydride Storage Capacity ML Pipeline

Predicts hydrogen storage capacity (H₂ wt%) of hydride materials from chemical composition and operating temperature using an ensemble of tree-based regressors.

## Directory Layout

```
Machine_Model/
├── data/
│   ├── raw/                    # Source datasets (tracked in git)
│   └── database/               # Merged dataset (combined_dataset.csv)
├── notebooks/                  # Step-by-step analysis notebooks
├── src/                        # Reusable pipeline scripts
│   ├── merge_datasets.py       # Merge raw sources into combined dataset
│   ├── split_data.py           # Stratified train/val/test split
│   ├── extract_features_cbfv.py
│   ├── log_transform_target.py
│   ├── Feature_selection.py    # VIF, SHAP, Boruta selection
│   ├── Boruta_FeatEng.py
│   ├── CleanLab.py             # Label-quality screening
│   ├── Catboostmodel.py        # CatBoost training + Optuna tuning
│   ├── benchmark_model_selection.py  # Full benchmark across 12 models
│   └── Ashghal/                # Advanced analysis & stacking scripts
├── reports/                    # Output figures, CSVs, and markdown summaries
├── tests/                      # Pytest test scripts
├── requirements.txt
└── .gitignore
```

## Pipeline Steps

### 1. Data Preparation
```bash
python src/merge_datasets.py       # Merge HyStor + ML-HYDPARK → combined_dataset.csv
python src/split_data.py           # Stratified 70/15/15 train/val/test split
```

### 2. Feature Extraction
```bash
python src/extract_features_cbfv.py          # CBFV elemental descriptors

# matminer & JARVIS features: see notebooks/data_preprocessed_matminer.ipynb
```

### 3. Feature Selection
```bash
python src/Feature_selection.py    # VIF collinearity + mutual info + SHAP
python src/Boruta_FeatEng.py       # Boruta all-relevant selection
```

### 4. Benchmarking
```bash
python src/benchmark_model_selection.py      # Cross-validate 12 regressors
```

### 5. Optimization & Stacking
```bash
python src/Ashghal/Opt_and_Stack.py          # Optuna tuning + stacking ensemble
```

### 6. Analysis
```bash
python src/Ashghal/analyze_optimized_catboost.py
python src/Ashghal/analyze_stacking_model.py
```

## Models Evaluated

| Model | Type |
|-------|------|
| CatBoost | Gradient boosting |
| XGBoost | Gradient boosting |
| LightGBM | Gradient boosting |
| GradientBoosting | Gradient boosting |
| ExtraTrees | Bagging ensemble |
| RandomForest | Bagging ensemble |
| SVR | Kernel method |
| MLP | Neural network |
| AdaBoost | Boosting |
| Ridge / Lasso / ElasticNet | Linear |
| BayesianRidge | Bayesian linear |
| KNN | Instance-based |

## Notebooks

| Notebook | Purpose |
|----------|---------|
| `Raw_Data_Analysis.ipynb` | EDA on raw dataset |
| `data_preprocessed_matminer.ipynb` | Matminer featurization |
| `Preprocessed_Data_Analysis.ipynb` | Post-featurization EDA |
| `identify_extream_outliers.ipynb` | Outlier detection & capping |
| `optimize_catboost_model.ipynb` | Optuna CatBoost tuning |

File: Machine_Model/data/database/combined_dataset.csv (part 1 of 13)
Composition,log_H2_W% (max),temperature(K),MagpieData mean Column,VEC mean,MagpieData mean Number,MagpieData mode CovalentRadius,MagpieData mean MendeleevNumber,Mixing enthalpy,Mean cohesive energy,MagpieData mode Number,MagpieData mode NdValence,MagpieData mean NsValence,MagpieData avg_dev CovalentRadius,MagpieData avg_dev AtomicWeight,MagpieData mean CovalentRadius,MagpieData range Electronegativity,MagpieData mean SpaceGroupNumber,MagpieData avg_dev NValence,Shear modulus local mismatch,Miedema_deltaH_ss_min,MagpieData avg_dev MendeleevNumber,Shear modulus mean,MagpieData mean GSvolume_pa,Thermal_Enthalpy_Interaction,Valence_Electron_Concentration,Electromechanical_Mismatch,Atomic_Deviation_Ratio,Squared_Electronegativity_Range,Group_Valence_Product,Temperature_Normalized_by_Mendeleev,Mismatch_Enthalpy_Ratio,Covalent_Deviation_Squared,Atomic_Weight_Deviation_Product,H2_W% (max)
Mg0.996Ni0.004,1.7227665977411035,573,2.032,2.032,12.064,141,67.972,0.063744,1.52172,12,0,2.0,0.135456,0.274006771,140.932,0.6,194.124,0.063744,0.22983696,0.001190559,0.055776,17.59076,22.83972,0.682190307,0.1657824933687002,0.137902176,0.4943527472173306,0.36,4.064,8.429941740716766,0.005180015433549,0.0183483279359999,3.305617685344,4.6
Mg0.879Ni0.121,1.9021075263969205,596,2.968,2.968,13.936,141,67.153,1.701744,1.86453,12,0,2.0,3.616206,7.315031671,138.943,0.6,197.751,1.701744,6.13585071,0.023548085,1.489026,24.34049,21.36903,14.03465866,0.1435132032146957,3.681510426,0.4943527468700142,0.36,5.936,8.875255014667996,0.0038377864966013,13.076945834436,101.942281367056,5.700000000000001
Mg0.882Cu0.118,1.840549633397487,603,3.062,3.062,14.006,141,67.528,1.248912,1.74364,12,0,1.882,1.873368,8.168092632,139.938,0.59,197.658,1.873368,2.89019052,-0.001835561,0.832608,20.63686,21.49524,-1.106843283,0.1343709838640582,1.7052124068,0.2293519533141357,0.3480999999999999,5.762683999999999,8.929629190854163,-0.0006351003462567,3.509507663424,114.402305403792,5.299999999999999
Mg0.748La0.042Ni0.21,1.6094379124341005,573,3.722,3.722,17.25,141,64.22,4.345488,2.24962,12,0,2.0,6.80484,18.00403648,140.202,0.81,200.51,2.63676,9.6693492,-0.019497572,5.65488,29.372,20.838615,-11.172108756,0.1159420289855072,7.832172852,0.3779619091285023,0.6561000000000001,7.444,8.922454064154469,-0.0020164306404406,46.30584742560001,310.56962928,4.000000000000001
Mg0.733Zr0.089Fe0.124Cr0.053,1.4816045409242156,573,3.135135135,3.135135135,16.86886887,141,63.24024024,10.50410972,2.413513514,12,0,1.946946947,5.736302869,16.64948237,142.8058058,0.52,200.2012012,1.665773882,11.95298542,0.07185781,6.9847926,32.08900901,20.7871021,41.17452513,0.115416567761843,6.2155524184,0.3445334059956123,0.2704,6.103941779520683,9.060686642325129,0.0060117039781346,32.905170604897634,280.85793485290685,3.4000000000000004
Mg0.976V0.024,1.88706964903238,573,2.072,2.072,12.264,141,67.472,2.155008,1.6012,12,0,2.0,0.562176,1.247866752,141.288,0.32,194.84,0.140544,0.68257536,0.026092987,1.030656,18.05936,22.65288,14.951281551,0.1630789302022179,0.2184241152,0.4505096390291517,0.1024,4.144,8.492411667061893,0.0382272618220499,0.316041854976,15.303837846528,5.6000000000000005
Mg0.976V0.024,1.916922612182061,583,2.072,2.072,12.264,141,67.472,2.155008,1.6012,12,0,2.0,0.562176,1.247866752,141.288,0.32,194.84,0.140544,0.68257536,0.026092987,1.030656,18.05936,22.65288,15.212211421,0.1630789302022179,0.2184241152,0.4505096390291517,0.1024,4.144,8.640621294759308,0.0382272618220499,0.316041854976,15.303837846528,5.800000000000001
Mg0.335Al0.622La0.044,0.9932517730102832,623,8.879120879,2.665334665,14.5994006,121,68.68931069,6.227155462,2.808301698,13,0,2.0,13.01605088,9.48570926,131.4735265,0.51,213.2627373,0.445328897,2.274475115,-0.19102856,5.357140362,22.98763237,19.52267732,-119.01079288,0.1369919255452172,1.15998230865,1.3721747655588592,0.2601,17.758241758,9.069824602137087,-0.083987975397128,169.41758051074876,138.48566946186955,1.6999999999999997
Mg0.345Al0.609La0.044,1.1314021114911006,623,8.756513026,2.654308617,14.59418838,121,68.62625251,6.203661833,2.787715431,13,0,2.0,13.06532102,9.515521625,131.7054108,0.51,212.9168337,0.452377701,2.298622726,-0.192851438,5.337900249,22.88431864,19.5960521,-120.146445874,0.1370408513255055,1.17229759026,1.3730535786575968,0.2601,17.513026052,9.078158535747212,-0.0838986910808085,170.70261335565385,138.8713151292137,2.1
Mg0.56Al0.34La0.05Y0.05,1.410986973710262,583,5.84,2.44,15.94,141,64.15,8.1472,2.4402,12,0,2.0,12.886,15.94611418,139.95,0.51,204.54,0.4928,2.301527,-0.229892256,10.33,20.7977,21.884725,-134.027185248,0.1254705144291091,1.17377877,0.8080965591079192,0.2601,11.68,9.088074824629771,-0.0998868386075853,166.048996,254.1810600292,3.0999999999999996
Mg0.56Al0.34La0.1,1.1314021114911006,583,5.84,2.44,16.84,141,64.2,8.2592,2.4452,12,0,2.0,13.464,20.44607998,140.8,0.51,204.54,0.4928,2.291712,-0.213754477,10.24,20.2532,22.11135,-124.618860091,0.1187648456057007,1.16877312,0.6585125370325388,0.2601,11.68,9.0809968847352,-0.0932728357664488,181.279296,344.3119868632,2.1
Mg0.56Al0.34Y0.1,1.4586150226995167,583,5.84,2.44,15.04,141,64.1,8.0352,2.4352,12,0,2.0,12.308,11.44614838,139.1,0.39,204.54,0.4928,2.256892,-0.21504998,10.42,21.3422,21.6581,-125.37413834,0.1329787234042553,0.88018788,1.0752962124364842,0.1521,11.68,9.095163806552264,-0.0952858975972266,151.486864,172.1500716352,3.3
Mg0.59Al0.36Ni0.05,1.4816045409242156,583,6.36,2.76,13.16,141,69.45,3.7552,2.3333,12,0,2.0,9.499,3.17054261,132.95,0.6,206.71,0.8968,4.534587,-0.140301103,2.556,23.5673,19.9539,-81.795543049,0.1519756838905775,2.7207522,2.996017139160921,0.36,12.72,8.394528437724981,-0.030940216385748,90.231001,41.7243407476,3.4000000000000004
Mg0.62Al0.38,1.1939224684724346,583,6.18,2.38,12.38,141,69.9,1.8848,2.2244,12,0,2.0,9.424,1.261184988,133.4,0.3,205.78,0.4712,2.174588,-0.148205107,2.356,20.8674,20.4542,-86.403577381,0.1615508885298869,0.6523764,7.472337594934963,0.09,12.36,8.340486409155936,-0.0681531890178737,88.811776,15.61347015144,2.3
Mg0.6Al0.4,0.6931471805599453,583,6.4,2.4,12.4,141,70.0,1.92,2.262,12,0,2.0,9.6,1.284738528,133.0,0.3,206.4,0.48,2.2152,-0.15195463,2.4,21.052,20.326,-88.58954929000001,0.1612903225806451,0.6645599999999999,7.472337593039009,0.09,12.8,8.32857142857143,-0.0685963479595521,92.16,15.9307577472,1.0
Mg0.725Li0.1Ni0.1Sn0.025Zn0.025Cu0.025,0.8754687373538999,583,3.475,3.225,14.525,141,60.825,2.6475,1.90125,12,0,1.875,5.525,13.48906725,137.25,0.98,200.05,2.63375,7.28948625,-0.068152425,11.965,23.03255,20.74445833,-39.732863775,0.1290877796901893,7.143696525,0.4095909596714332,0.9604,6.515625,9.584874640361694,-0.0093494140276346,30.525625000000005,195.92870180625,1.4
Mg0.72Li0.28,1.871802176901592,623,1.72,1.72,9.48,141,49.24,1e-06,1.5436,12,0,1.72,5.2416,7.0011648,137.36,0.33,203.8,0.4032,2.6474112,-0.000588159,27.0144,13.68304,21.12693333,-0.366423057,0.1814345991561181,0.8736456960000001,0.7486754204100438,0.1089,2.9584,12.652315190901705,-0.0002221638255515,27.47437056,66.371042304,5.5000000000000036
Mg0.75Li0.1Ni0.05Sn0.05Cu0.05,0.832909122935104,583,3.35,2.85,14.65,141,61.35,2.77,1.849,12,0,1.85,4.12,14.803844,138.3,0.98,197.95,2.495,5.14288,-0.054995736,12.105,20.3738,21.56058333,-32.062514088,0.1262798634812286,5.0400224,0.2783060940117985,0.9604,6.197500000000001,9.502852485737572,-0.0106935678063653,16.9744,216.8763146,1.2999999999999998
Mg0.75Li0.1Ni0.1Sn0.05,1.0647107369924282,583,3.3,2.8,14.6,141,61.2,2.95,1.8965,12,0,1.9,4.76,14.391373,137.9,0.98,197.95,2.41,6.41448,-0.03461592,12.08,21.8698,21.52308333,-20.18108136,0.1301369863013698,6.2861904,0.3307537091839673,0.9604,6.27,9.526143790849671,-0.0053965278557264,22.6576,210.1140458,1.9
Mg0.7Li0.1Ni0.1Sn0.05Zn0.05,0.9162907318741552,583,3.8,3.3,15.5,141,61.25,3.65,1.8885,12,0,1.9,5.875,17.035104,136.95,0.98,197.95,3.08,7.15233,-0.138936925,12.1,22.8608,21.07658333,-81.000227275,0.1225806451612903,7.0092834,0.3448760864624014,0.9604,7.22,9.518367346938776,-0.0194254075245409,34.515625,264.044112,1.5000000000000004
Mg0.7Li0.1Ni0.1Sn0.1,1.1939224684724346,583,3.9,2.9,16.5,141,61.8,4.48,1.978,12,0,1.9,4.72,21.301504,137.8,0.98,195.3,3.24,6.44958,-0.085638109,12.32,21.9238,22.04283333,-49.927017547000005,0.1151515151515151,6.3205884,0.2215805982525928,0.9604,7.409999999999999,9.433656957928804,-0.0132780908214178,22.2784,351.47481600000003,2.3
Mg0.7Li0.2Zn0.1,0.7419373447293773,583,2.8,2.8,12.0,141,54.7,1.68,1.518,12,0,1.8,6.3,8.08806,136.5,0.67,201.0,1.84,3.88492,-0.042534857,21.48,16.7156,20.73766667,-24.797821631,0.15,2.6028964,0.7789259723592554,0.4489000000000001,5.04,10.6581352833638,-0.010948708596316,39.69,97.05672,1.1
Mg0.8275Ni0.05Cu0.0775Zn0.045,1.5686159179138452,572,3.5475,3.5475,14.9275,141,67.385,2.032425,1.80275,12,0,1.9225,3.9761375,10.93784949,138.5975,0.6,197.9525,2.5611125,5.134768938,-0.016968671,1.163175,23.288575,20.9436,-9.706079812,0.1287891475464746,3.0808613628,0.3635209557084516,0.36,6.82006875,8.48853602433776,-0.0033046610674967,15.809669418906251,163.274748261975,3.8
Mg0.845Ni0.05Cu0.1Y0.005,1.3609765531356006,572,3.305,3.305,14.635,141,66.97,1.7864,1.8688,12,0,1.9,3.0485,10.08342598,139.495,0.69,198.65,2.2085,4.991204,-0.001454249,1.7407,23.0637,21.126875,-0.831830428,0.1298257601639904,3.44393076,0.302327800694581,0.4760999999999999,6.2795,8.541137822905778,-0.0002913623646719,9.293352250000002,147.57093921729998,2.8999999999999995
Mg0.85Cu0.1Ni0.05,1.410986973710262,572,3.3,3.3,14.5,141,67.25,1.62,1.8545,12,0,1.9,2.975,9.593984,139.25,0.6,198.65,2.21,4.961875,0.012929844,1.275,23.0215,21.0795,7.395870768,0.1310344827586206,2.977125,0.3100901564980721,0.36,6.27,8.50557620817844,0.0026058383171684,8.850625,139.11276800000002,3.0999999999999996
Mg0.85Cu0.1Ni0.05Sn0.02,1.1939224684724346,572,3.509803922,3.31372549,15.19607843,141,67.5,2.106881968,1.879705882,12,0,1.901960784,2.924836601,12.30656863,139.245098,0.65,197.5196078,2.516339869,4.892565359,0.014023928,1.323529412,22.93166667,21.31882353,8.021686815999999,0.1251612903132403,3.18016748335,0.2376646723336072,0.4225,6.675509419173395,8.474074074074075,0.0028663751980753,8.554669142549233,187.01158210565765,2.3
Mg0.8Al0.1La0.1,1.6486586255873816,583,3.2,2.2,16.6,141,63.0,4.4,1.994,12,0,2.0,12.28,20.57455383,145.6,0.51,197.1,0.32,1.0512,-0.105052615,10.0,18.038,23.64975,-61.245674545,0.1204819277108433,0.5361119999999999,0.5968537690520601,0.2601,6.4,9.253968253968257,-0.0999358970700152,150.7984,341.53759357800004,4.2
Mg0.8Al0.1Y0.1,1.62924053973028,583,3.2,2.2,14.8,141,62.9,4.08,1.984,12,0,2.0,9.22,11.57462223,143.9,0.39,197.1,0.32,1.4215,-0.1087512,10.18,19.127,23.1965,-63.4019496,0.1351351351351351,0.554385,0.7965702738965331,0.1521,6.4,9.268680445151034,-0.0765045374604291,85.00840000000001,171.304409004,4.1
Mg0.8Li0.05Ni0.1Sn0.05,1.252762968495368,583,3.35,2.85,15.05,141,64.55,2.96,1.8905,12,0,1.95,3.965,14.130913,138.55,0.98,196.2,2.395,5.85637,-0.022567201,7.065,22.5264,21.83791667,-13.156678183,0.1295681063122923,5.7392426,0.2805905039539908,0.9604,6.5325,9.03175832687839,-0.003853445222894,15.721225,212.67024065,2.5
Mg0.8Li0.05Ni0.1Zn0.05,0.9555114450274363,583,3.25,3.25,14.05,141,64.0,2.15,1.801,12,0,1.95,5.28,9.597863,137.7,0.93,198.85,2.225,6.55912,-0.023820644,6.9,23.4634,20.87166667,-13.887435451999998,0.1387900355871886,6.0999816,0.5501224595516732,0.8649000000000001,6.3375,9.109375,-0.0036316829086828,27.878400000000003,134.84997515,1.6
Mg0.8Li0.1Cu0.1,0.6418538861723948,583,2.8,2.8,12.8,141,60.9,1.16,1.72,12,0,1.8,3.52,7.41066,138.8,0.92,200.6,1.64,3.68118,-0.017206264,11.98,18.8238,21.07833333,-10.031251912,0.140625,3.3866856,0.4749914312625326,0.8464,5.04,9.573070607553367,-0.0046741164517899,12.3904,94.856448,0.9000000000000001
Mg0.8Li0.1Ni0.1,1.0986122886681098,583,2.7,2.7,12.7,141,60.6,1.24,1.815,12,0,1.9,4.8,6.537192,138.0,0.93,200.6,1.46,6.37398,0.014148447,11.92,21.8158,21.00333333,8.248544600999999,0.1496062992125984,5.927801400000001,0.7342602144774086,0.8649000000000001,5.13,9.62046204620462,0.0022197193903965,23.04,83.0223384,2.0000000000000004
Mg0.8Li0.1Si0.1,0.832909122935104,583,3.1,2.1,11.3,141,62.3,9.52,1.834,12,0,1.9,6.88,3.20113,136.7,0.92,200.8,0.38,3.19518,-0.033535429,12.26,18.2838,22.01533333,-19.551155107,0.1681415929203539,2.9395656000000003,2.149241049254482,0.8464,5.89,9.357945425361155,-0.0104956306061004,47.3344,36.172769,1.2999999999999998
Mg0.5Al0.5,1.4816045409242156,553,7.5,2.5,12.5,121,70.5,2.0,2.45,12,0,2.0,10.0,1.3382693,131.0,0.3,209.5,0.5,2.3075,-0.163772389,2.5,21.975,19.685,-90.566131117,0.16,0.69225,7.472337593039009,0.09,15.0,7.843971631205674,-0.070973949729144,100.0,16.72836625,3.4000000000000004
Mg0.708La0.125Al0.167,1.6486586255873816,573,3.962,2.292,17.792,141,61.96,6.596888,2.19396,12,0,2.0,15.2725,24.95710733,145.91,0.51,199.177,0.413472,1.55196328,-0.155796649,12.24,18.59516,23.5704675,-89.271479877,0.112410071942446,0.7915012728,0.6119499266504137,0.2601,7.924,9.247901872175596,-0.1003868139199788,233.24925625000003,444.03685361536,4.2
Mg0.70Ni0.25Nd0.05,1.4816045409242156,573,4.05,4.2,18.4,141,63.8,5.14,2.337,12,0,2.0,7.875,20.43153,139.75,0.77,201.75,3.08,10.951775,-0.01230837,5.88,31.6405,20.3435,-7.05269601,0.108695652173913,8.43286675,0.3854336899879745,0.5929,8.1,8.981191222570533,-0.0011238698749746,62.015625,375.940152,3.4000000000000004
Mg0.75Al0.25,1.5040773967762742,623,4.75,2.25,12.25,141,69.25,1.5,1.98,12,0,2.0,7.5,1.003701975,136.0,0.3,201.75,0.375,1.730625,-0.113257403,1.875,19.6675,21.2875,-70.559362069,0.1632653061224489,0.5191875,7.4723375930390095,0.09,9.5,8.99638989169675,-0.0654430642109064,56.25,12.29534919375,3.5
Mg0.80La0.10Al0.10,1.7578579175523736,575,3.2,2.2,16.6,141,63.0,4.4,1.994,12,0,2.0,12.28,20.57455383,145.6,0.51,197.1,0.32,1.0512,-0.105052615,10.0,18.038,23.64975,-60.405253625,0.1204819277108433,0.5361119999999999,0.5968537690520601,0.2601,6.4,9.126984126984128,-0.0999358970700152,150.7984,341.53759357800004,4.8
Mg1.75Ni1,1.33500106673234,573,4.909090909,4.909090909,17.81818182,141,65.45454545,3.702479339,2.575454545,12,0,2.0,7.867768595,15.91529256,134.8181818,0.6,205.2727273,3.702479339,13.34975207,-0.005066488,3.239669421,38.33818182,18.31909091,-2.903097624,0.1122448979477301,8.009851242,0.4943527469155113,0.36,9.818181818,8.754166667274594,-0.0003795192579932,61.90178266446828,283.5815765525732,2.8
Mg1.7Ni1Al0.3 ,1.308332819650179,585,5.766666667,4.766666667,17.43333333,141,66.16666667,6.408888889,2.674666667,12,0,2.0,8.688888889,15.10529743,133.3333333,0.6,207.4333333,3.488888889,13.03536667,-0.054023608,3.444444444,37.513,18.059,-31.60381068,0.1147227533680158,7.821220002,0.5752213042653076,0.36,11.533333334,8.841309823232177,-0.0041443872940169,75.49679012538765,263.3356851459823,2.7000000000000006
Mg1.92Ni1Al0.08,1.5040773967762742,568,4.96,4.693333333,17.36,141,65.8,4.332088889,2.5368,12,0,2.0,7.936,15.23615042,134.8,0.6,205.16,3.537777778,12.89548089,0.001349329,3.2,36.83613333,18.52906667,0.766418872,0.1152073732718894,7.737288533999999,0.5208664775048867,0.36,9.92,8.632218844984802,0.0001046358031553,62.980096,264.4995712912,3.5
Mg10.8Ba1,1.7749523509116738,648,2.0,2.0,15.72881356,141,63.0,1.241022695,1.543050847,12,0,2.0,11.47945993,17.53285837,147.2711864,0.42,196.9661017,0.0,0.966058604,0.032334521,9.152542373,16.30449153,26.33915254,20.952769608,0.1271551724083122,0.40574461368,0.6547397855926445,0.1763999999999999,4.0,10.285714285714286,0.0334705584797006,131.77800028447564,275.7710604756155,4.9
Mg12La1,1.9315214116032136,598,2.076923077,2.076923077,15.46153846,141,63.76923077,1.98816568,1.737692308,12,0,2.0,9.372781065,16.27462296,146.0769231,0.21,194.0,0.142011834,0.173964497,-0.010429734,7.810650888,17.17153846,23.9675,-6.236980932,0.1293532338437167,0.0365325443699999,0.5759138683603642,0.0440999999999999,4.153846154,9.377563329199306,-0.0599532328714174,87.84902489242253,251.630708818039,5.899999999999999
Mg14Al12Ti3 ,1.5686159179138452,610,6.75862069,2.620689655,13.44827586,141,67.48275862,3.538644471,2.633448276,12,0,2.0,11.3293698,4.141452106,134.6896552,0.3,206.8275862,0.599286564,3.487277051,-0.103773094,5.065398335,23.45310345,19.5962069,-63.30158734,0.1487179487408284,1.0461831153,2.7356032401259407,0.09,13.51724138,9.039345937752064,-0.0297576282246466,128.35462006515203,55.695390382465966,3.8
Mg17Ba2 ,1.589235205116581,625,2.0,2.0,16.63157895,141,61.78947368,1.506925208,1.551052632,12,0,2.0,13.93905817,21.2894626,148.7894737,0.42,197.6842105,0.0,1.173047091,0.039639369,11.11357341,16.04894737,27.17421053,24.774605625,0.1202531645379346,0.49267977822,0.6547397852118634,0.1763999999999999,4.0,10.114991482801702,0.0337917968546413,194.2973426666437,354.0773780349723,3.9000000000000004
Mg17La2,1.7749523509116738,563,2.105263158,2.105263158,16.73684211,141,62.21052632,2.637119114,1.821578947,12,0,2.0,12.43213296,21.58679213,147.9473684,0.21,194.0,0.188365651,0.230747922,-0.013579497,10.3601108,17.10210526,24.36447368,-7.645256810999999,0.119496855312092,0.04845706362,0.5759138683103631,0.0440999999999999,4.210526316,9.049915397018616,-0.058849921084013,154.55792993511838,361.29473154120063,4.9
Mg2.42Ni1 ,1.589235205116581,574,4.339181287,4.339181287,16.67836257,141,65.95321637,3.3104203,2.366725146,12,0,2.0,7.034643138,14.23000718,136.0292398,0.6,203.0643275,3.3104203,11.9361342,0.060095908,2.896617763,34.22842105,19.2145614,34.495051192000005,0.1199158485496337,7.16168052,0.4943527469112633,0.36,8.678362574,8.703138854970144,0.0050347882315197,49.48620407901048,237.33321912174327,3.9000000000000004
Mg2Al3 ,1.2809338454620642,608,8.6,2.6,12.6,121,71.0,1.92,2.638,13,0,2.0,9.6,1.284738528,129.0,0.3,212.6,0.48,2.2152,-0.163440965,2.4,22.898,19.044,-99.37210672,0.1587301587301587,0.6645599999999999,7.472337593039009,0.09,17.2,8.56338028169014,-0.0737815840556157,92.16,16.1877054528,2.5999999999999996
Mg2CuAl0.375 ,1.4350845252893227,603,5.888888889,4.777777778,17.14814815,141,67.37037037,2.765432099,2.305555556,12,0,1.703703704,5.794238683,16.18764081,136.1111111,0.59,206.6296296,3.687242798,6.094046639,-0.106569512,1.997256516,26.6137037,18.67555556,-64.261415736,0.0993520518424025,3.59548751701,0.3579421331995813,0.3480999999999999,10.032921812633743,8.950522265029964,-0.0174874788975175,33.57320191557357,277.588062808866,3.2
Mg2Ni0.75Fe0.25,1.3609765531356006,558,4.5,4.5,17.16666667,141,65.16666667,1.166666667,2.473333333,12,0,2.0,6.666666667,14.96724444,136.0,0.6,204.6666667,3.333333333,13.31423611,0.069757865,3.777777778,37.12916667,18.73416667,38.92488867,0.1165048543463097,7.988541666,0.4454171035774171,0.36,9.0,8.562659846109327,0.0052393441443934,44.444444448888895,256.93769626989086,2.8999999999999995
Mg2Ni0.75Fe0.25,1.5260563034950492,585,4.5,4.5,17.16666667,141,65.16666667,1.166666667,2.473333333,12,0,2.0,6.666666667,14.96724444,136.0,0.6,204.6666667,3.333333333,13.31423611,0.069757865,3.777777778,37.12916667,18.73416667,40.808351025,0.1165048543463097,7.988541666,0.4454171035774171,0.36,9.0,8.97698209672752,0.0052393441443934,44.444444448888895,256.93769626989086,3.5999999999999996
Mg2Ni0.85Al0.15 ,1.4816045409242156,600,4.816666667,4.316666667,16.58333333,141,66.26666667,4.535555556,2.434166667,12,0,2.0,7.755555556,13.88967607,135.1833333,0.6,204.3333333,3.220555556,11.89118333,0.028760136,2.984444444,34.167,19.008,17.256081599999998,0.1206030150996187,7.134709998,0.5583683533665015,0.36,9.633333334,9.054325955278957,0.0024186100913474,60.14864198220247,230.3371281145344,3.4000000000000004
Mg3La1,1.589235205116581,563,2.25,2.25,23.25,141,54.25,5.25,2.25,12,0,2.0,24.75,42.97517625,157.5,0.21,194.0,0.375,0.459375,-0.024638598,20.625,16.7475,26.391875,-13.871530674,0.086021505376344,0.0964687499999999,0.575913868416072,0.0440999999999999,4.5,10.377880184331795,-0.0536350432653061,612.5625,999.1728478125,3.9000000000000004
Mg9Ce1,1.6094379124341005,622,2.1,2.2,16.6,141,62.7,2.52,1.791,12,0,2.0,11.34,20.84598,147.3,0.19,194.0,0.36,0.4851,-0.019237931,9.54,16.821,24.325,-11.965993082,0.1204819277108433,0.092169,0.5439897764461061,0.0361,4.2,9.920255183413078,-0.0396576602762317,128.5956,346.04326800000007,4.000000000000001
Mg1Ni0.86Mn0.03,1.1314021114911006,573,5.71957672,5.71957672,19.48677249,141,64.56084656,3.747263514,2.865608466,12,0,2.0,8.40234036,17.07287889,133.2328042,0.6,208.4708995,3.936060021,14.39660872,-0.06447445,3.639315809,44.54952381,16.97345375,-36.94385985,0.1026337224918255,8.637965231999999,0.4921454907597017,0.36,11.43915344,8.875348303673173,-0.004478447060274,70.59932352528493,332.6953066787537,2.1
Mg1Ti0.39Cu0.29 ,1.5686159179138452,623,4.017857143,4.017857143,17.25595238,141,61.50595238,6.167942177,2.627142857,12,0,1.827380952,7.494897959,14.57558815,143.8571429,0.59,199.3511905,2.410501701,6.122572633,0.058266489,8.59204932,27.25613095,19.41035714,36.300022647,0.1058985857029816,3.61231785347,0.5142089555405008,0.3480999999999999,7.34215561097534,10.129100938896803,0.0095166676644961,56.173495415822366,251.5156550268923,3.8
Mg0.90Ce0.1,1.908059924924216,593,2.1,2.2,16.6,141,62.7,2.52,1.791,12,0,2.0,11.34,20.84598,147.3,0.19,194.0,0.36,0.4851,-0.019237931,9.54,16.821,24.325,-11.408093083,0.1204819277108433,0.092169,0.5439897764461061,0.0361,4.2,9.45773524720893,-0.0396576602762317,128.5956,346.04326800000007,5.740000000000003
Mg2Fe1,1.867176108512809,673,4.0,4.0,16.66666667,141,63.66666667,16.0,2.433333333,12,0,2.0,4.0,14.01777778,138.0,0.52,205.6666667,2.666666667,14.25777778,0.184896988,5.777777778,38.74666667,18.83666667,124.435672924,0.1199999999759999,7.4140444456,0.2853519340067609,0.2704,8.0,10.570680627718811,0.0129681490939887,16.0,233.6296297133926,5.469999999999998
Mg0.928Ni0.024Y0.048,1.7749523509116738,623,2.24,2.24,13.68,141,65.144,1.568256,1.7176,12,0,2.0,4.517376,7.286957414,142.944,0.69,194.744,0.44544,1.71755904,-0.022108761,5.300736,19.14968,23.04312,-13.773758103,0.1461988304093567,1.1851157376,0.6199262248083175,0.4760999999999999,4.48,9.563428711776986,-0.0128721985591831,20.406685925376,99.68557742352,4.9
Mg0.80Ag0.15Al0.05,0.9932517730102832,573,3.9,3.4,17.3,141,67.8,5.24,1.82,12,0,1.85,1.96,21.26846792,140.6,0.62,200.2,2.28,1.73945,-0.102034229,0.84,19.515,21.5855,-58.465613217000005,0.1069364161849711,1.078459,0.0921552040030535,0.3844,7.215,8.451327433628318,-0.058658903101555,3.8416,367.944495016,1.6999999999999997
Mg1.9Nd0.1Ni1,1.4701758451005926,573,4.7,4.8,18.93333333,141,64.03333333,5.217777778,2.549666667,12,0,2.0,8.888888889,19.58355333,137.3333333,0.77,204.3333333,3.546666667,12.91151111,-0.053658781,5.024444444,36.49533333,19.09733333,-30.746481513000003,0.1056338028354989,9.9418635547,0.4538956102201908,0.5929,9.4,8.948464341954631,-0.0041558869866472,79.01234568098766,370.7819429827215,3.3499999999999996
Mg2Ni1,1.4816045409242156,603,4.666666667,4.666666667,17.33333333,141,65.66666667,3.555555556,2.486666667,12,0,2.0,7.555555556,15.28373333,135.3333333,0.6,204.3333333,3.555555556,12.82,0.0232636,3.111111111,36.59,18.7,14.0279508,0.1153846154068047,7.692,0.4943527469933944,0.36,9.333333334,9.18274111628514,0.0018146333853354,57.08641975980247,264.9180443357209,3.4000000000000004
Mg2Ni1,1.5260563034950492,573,4.666666667,4.666666667,17.33333333,141,65.66666667,3.555555556,2.486666667,12,0,2.0,7.555555556,15.28373333,135.3333333,0.6,204.3333333,3.555555556,12.82,0.0232636,3.111111111,36.59,18.7,13.3300428,0.1153846154068047,7.692,0.4943527469933944,0.36,9.333333334,8.725888324430159,0.0018146333853354,57.08641975980247,264.9180443357209,3.5999999999999996
Mg2Ni1,1.62924053973028,553,4.666666667,4.666666667,17.33333333,141,65.66666667,3.555555556,2.486666667,12,0,2.0,7.555555556,15.28373333,135.3333333,0.6,204.3333333,3.555555556,12.82,0.0232636,3.111111111,36.59,18.7,12.8647708,0.1153846154068047,7.692,0.4943527469933944,0.36,9.333333334,8.421319796526836,0.0018146333853354,57.08641975980247,264.9180443357209,4.1
Mg0.757Ti0.068Cr0.121V0.053,1.6094379124341005,548,2.77977978,2.77977978,14.71771772,141,62.82982983,15.49937124,2.252652653,12,0,1.878878879,3.45103061,9.655265306,142.6876877,0.35,200.0960961,1.181768355,12.53739197,0.194078002,7.835473111,32.43427427,20.5266967,106.354745096,0.1276610215486589,4.388087189499999,0.3574247315457454,0.1224999999999999,5.222869516913267,8.721971736717022,0.0154799341413587,11.909612271156972,142.10346928541742,4.000000000000001
Mg0.833Ni0.132La0.036,1.747459210331475,573,3.090909091,3.090909091,15.72827173,141,65.0989011,3.105960972,2.002827173,12,0,2.0,4.737767727,14.40687146,141.1318681,0.81,198.0879121,1.822177822,6.689232366,-0.022285483,4.828402367,24.87936064,21.73618382,-12.769581759,0.1271595528315557,5.41827821646,0.3288547232585637,0.6561000000000001,6.181818182,8.80199189721806,-0.0033315456513773,22.446443035002744,226.59518910206185,4.739999999999999
Mg0.889La0.034Ni0.077,1.8562979903656265,553,2.65,2.65,14.762,141,65.591,2.22432,1.83625,12,0,2.0,4.42442,11.6358059,141.935,0.81,196.387,1.1557,4.18055379,-0.020348942,4.283202,21.71883,22.398365,-11.252964926,0.135482996883891,3.3862485699,0.3802418189186191,0.6561000000000001,5.3,8.43103474562059,-0.0048675230656462,19.5754923364,171.7677666958,5.400000000000002
Mg0.867Ni0.127La0.006,1.7047480922384253,573,3.022,3.022,14.302,141,66.781,1.989696,1.89987,12,0,2.0,3.870198,8.765247961,139.237,0.81,197.937,1.772412,6.41075979,0.014208142,2.113746,24.67193,21.377655,8.141265366,0.13984058173682,5.192715429900001,0.441538906511261,0.6561000000000001,6.044,8.580284811548195,0.0022162961123832,14.978432559203998,125.360576338222,4.5
Mg0.9Ni0.047Fe0.024Ti0.029,2.0438143640366846,573,2.578,2.578,13.378,141,66.634,2.301628,1.81105,12,0,2.0,1.964112,5.50172304,140.536,0.6,196.297,1.0404,4.48514917,0.00823507,2.4588,22.24869,21.82757,4.7186951100000005,0.1494991777545223,2.691089502,0.3569994319452329,0.36,5.156,8.59921361467119,0.0018360749415163,3.857735948544,73.60205082912,6.719999999999998
Mg0.899La0.017Ni0.084,1.7334238922150915,623,2.689,2.689,14.109,141,66.477,1.790404,1.80644,12,0,2.0,2.804592,8.696626795,140.694,0.81,196.604,1.238822,4.47984131,-0.004948912,2.738354,22.16431,22.0722475,-3.083172176,0.141753490679708,3.6286714611000006,0.322491934644414,0.6561000000000001,5.378,9.37166237946959,-0.0011047069879356,7.865736286464,122.700707450655,4.66
La0.5Ni1.5Mg17,1.615419984111648,553,2.657894737,2.657894737,14.44736842,141,66.0,2.013850416,1.819210526,12,0,2.0,3.452908587,10.25489305,141.3947368,0.81,196.4473684,1.177285319,4.257686981,-0.014285407,3.578947368,21.85,22.26625,-7.899830071,0.138433515492782,3.44872645461,0.3367083957057943,0.6561000000000001,5.315789474,8.378787878787879,-0.0033552036736727,11.922577710178336,148.15621800104748,4.030000000000001
Mg22Y3,1.289232648276759,373,2.12,2.12,15.24,141,61.28,2.5344,1.8532,12,0,2.0,10.3488,13.64369952,146.88,0.09,194.0,0.2112,0.891264,-0.018812322,11.8272,18.3728,24.027,-7.016996106,0.1312335958005249,0.08021376,0.7585039515733927,0.0081,4.24,6.086814621409921,-0.0211074631085738,107.09766144,207.9299806848,2.629999999999999
Mg22Y3,1.597365331199831,423,2.12,2.12,15.24,141,61.28,2.5344,1.8532,12,0,2.0,10.3488,13.64369952,146.88,0.09,194.0,0.2112,0.891264,-0.018812322,11.8272,18.3728,24.027,-7.957612205999999,0.1312335958005249,0.08021376,0.7585039515733927,0.0081,4.24,6.902741514360313,-0.0211074631085738,107.09766144,207.9299806848,3.9399999999999995
Mg22Y3,2.012232791986386,653,2.12,2.12,15.24,141,61.28,2.5344,1.8532,12,0,2.0,10.3488,13.64369952,146.88,0.09,194.0,0.2112,0.891264,-0.018812322,11.8272,18.3728,24.027,-12.284446266,0.1312335958005249,0.08021376,0.7585039515733927,0.0081,4.24,10.656005221932114,-0.0211074631085738,107.09766144,207.9299806848,6.4799999999999995
Mg0.242Ni0.055,1.791759469228055,493,3.481481481,3.481481481,14.96296296,141,66.7037037,2.414266118,2.052592593,12,0,2.0,5.130315501,10.37784362,137.8518519,0.6,199.7407407,2.414266118,8.704938272,0.039000005,2.112482853,28.04333333,20.56222222,19.227002465,0.1336633663631016,5.2229629632,0.4943527469534177,0.36,6.962962962,7.39089394821715,0.0044802161464425,26.32013713980088,155.28328969073232,5.0
Mg1Zr0.015Ni0.026,1.8562979903656265,577,2.228626321,2.228626321,12.80307397,141,67.47934678,0.122213087,1.651479347,12,0,2.0,0.977944617,3.502660654,141.0653218,0.6,194.7742555,0.439243652,1.631102603,-0.011222786,1.000294367,19.0426513,22.58044669,-6.475547522,0.1562124849615314,0.9786615618,0.2792005031612748,0.36,4.457252642,8.550764456585037,-0.0068804905217847,0.9563756739192768,44.84482344497058,5.400000000000002
Mg0.976Fe0.011Ti0.013,1.308332819650179,673,2.092,2.092,12.284,141,67.532,1.5753,1.58389,12,0,2.0,0.490152,1.275136192,141.148,0.52,194.385,0.179584,0.97373574,0.013243969,0.913536,18.3515,22.67564,8.913191137,0.162813415825464,0.5063425848,0.3843918814908831,0.2704,4.184,9.965645916010187,0.0136011943034975,0.2402489831039999,15.663772982528,2.7000000000000006
Mg0.80Ni0.20,1.3270750014599193,313,3.6,3.6,15.2,141,66.6,2.56,2.096,12,0,2.0,5.44,11.004288,137.6,0.6,200.2,2.56,9.2304,0.041925168,2.24,28.898,20.376,13.122577584,0.131578947368421,5.538239999999999,0.4943527468564981,0.36,7.2,4.6996996996997,0.0045420748829953,29.59360000000001,167.26517760000002,2.7699999999999996
Hf2Fe1,0.7884573603642702,295,5.333333333,5.333333333,56.66666667,175,48.33333333,18.66666667,5.72,72,2,2.0,19.11111111,54.50888889,160.6666667,0.53,205.6666667,4.444444444,6.344444444,-0.107773252,4.444444444,62.48666667,18.37666667,-31.79310934,0.0352941176449827,3.36255555532,0.3506054058186105,0.2809,10.666666666,6.103448276282996,-0.0169870274617854,365.2345678587654,3088.837037281696,1.2000000000000002
Hf2Pd1,0.6931471805599453,293,6.0,6.0,63.33333333,175,50.66666667,71.11111111,5.59,72,2,1.333333333,16.0,32.03111111,163.0,0.9,204.3333333,3.555555556,0.413333333,-0.713380671,7.555555556,52.35,19.60333333,-209.020536603,0.0210526315747922,0.3719999997,0.4995143610552073,0.81,7.999999998,5.782894736461652,-1.7259209796176782,256.0,2028.637036859896,1.0
Mg1.75Ti0.25Ni0.75Cu0.25,1.0986122886681098,573,4.916666667,4.916666667,18.25,141,63.83333333,2.638888889,2.685833333,12,0,1.916666667,7.722222222,16.13579722,137.5833333,0.6,204.3333333,3.555555556,12.23902778,-0.105552143,4.888888889,35.92833333,18.24583333,-60.481377939,0.1050228310684931,7.343416668,0.4785770493216448,0.36,9.42361111338889,8.976501305951775,-0.0086242261147968,59.632716045950616,294.47829926500003,2.0000000000000004
Mg1.9Al0.1Ni1,1.5040773967762742,523,5.033333333,4.7,17.36666667,141,65.83333333,4.524444444,2.549333333,12,0,2.0,8.022222222,15.2242547,134.6666667,0.6,205.3666667,3.533333333,12.9123,-0.004005581,3.222222222,36.89766667,18.48633333,-2.094918863,0.115163147770602,7.74738,0.5269369424041493,0.36,10.066666666,7.944303797870598,-0.0003102143692448,64.35604937915062,264.39455667408083,3.5
Mg1.9Si0.1Ni1,1.3609765531356006,523,5.066666667,4.733333333,17.4,141,66.0,7.351111111,2.590666667,12,0,2.0,8.444444444,15.19972222,134.3333333,0.6,205.4333333,3.511111111,13.0437,0.010437325,3.333333333,37.33566667,18.61833333,5.458720975,0.1149425287356322,7.826219999999999,0.5555657084896385,0.36,10.133333334,7.924242424242424,0.0008001813135843,71.30864196780247,264.47516662799995,2.8999999999999995
Mg1.9Ti0.1Ni1,1.3609765531356006,573,4.733333333,4.733333333,17.66666667,141,64.83333333,3.582222222,2.598,12,0,2.0,7.977777778,15.51438667,135.9666667,0.6,204.3333333,3.511111111,13.0398,-0.021341284,4.011111111,37.32266667,18.49333333,-12.228555731999998,0.1132075471484514,7.823879999999999,0.514218057580487,0.36,9.466666666,8.838046272947972,-0.0016366266353778,63.64493827515062,274.08749788838134,2.8999999999999995
Mg1.9Ti0.1Ni0.9Mn0.1,1.410986973710262,523,4.633333333,4.633333333,17.56666667,141,64.53333333,2.6,2.547333333,12,0,2.0,7.48,15.35582723,136.4666667,0.6,204.0666667,3.377777778,13.08716667,-0.02164816,4.391111111,37.37166667,18.49891954,-11.32198768,0.1138519923882633,7.852300002,0.4871114976721447,0.36,9.266666666,8.104338843393819,-0.0016541517767649,55.95040000000001,269.7506983915194,3.0999999999999996
Mg2Co1,1.6486586255873816,691,4.333333333,4.333333333,17.0,141,64.66666667,2.666666667,2.47,12,0,2.0,6.666666667,15.39030889,136.0,0.57,194.0,3.111111111,13.12444444,0.127424835,4.444444444,37.04666667,18.675,88.05056098499999,0.1176470588235294,7.480933330799999,0.4331730256130032,0.3248999999999999,8.666666666,10.685567009758476,0.0097089698221161,44.444444448888895,261.63525113000003,4.2
Mg2Ni1,1.5260563034950492,572,4.666666667,4.666666667,17.33333333,141,65.66666667,3.555555556,2.486666667,12,0,2.0,7.555555556,15.28373333,135.3333333,0.6,204.3333333,3.555555556,12.82,0.0232636,3.111111111,36.59,18.7,13.3067792,0.1153846154068047,7.692,0.4943527469933944,0.36,9.333333334,8.710659898034992,0.0018146333853354,57.08641975980247,264.9180443357209,3.5999999999999996
Mg2Ni0.75Co0.25,1.410986973710262,552,4.583333333,4.583333333,17.25,141,65.41666667,2.0,2.4825,12,0,2.0,7.333333333,15.31037722,135.5,0.6,201.75,3.444444444,12.92465278,0.040435475,3.444444444,36.70416667,18.69375,22.3203822,0.1159420289855072,7.754791668,0.4789779655736007,0.36,9.166666666,8.438216560079582,0.0031285540654965,53.77777777288888,264.104007045,3.0999999999999996
Mg2Ni0.75Cr0.25,1.3862943611198906,521,4.333333333,4.333333333,17.0,141,64.66666667,2.083333333,2.458333333,12,0,1.916666667,6.291666667,14.53958889,136.5833333,0.6,204.6666667,3.111111111,16.00159722,0.1096265,4.444444444,40.06083333,18.7725,57.1154065,0.1127450980588235,9.600958332,0.4327265863292233,0.36,8.30555555636111,8.056701030512542,0.0068509723431221,39.58506944863889,247.17301113,3.0
Mg2Ni0.75Fe0.25,1.33500106673234,526,4.5,4.5,17.16666667,141,65.16666667,1.166666667,2.473333333,12,0,2.0,6.666666667,14.96724444,136.0,0.6,204.6666667,3.333333333,13.31423611,0.069757865,3.777777778,37.12916667,18.73416667,36.69263699,0.1165048543463097,7.988541666,0.4454171035774171,0.36,9.0,8.071611252784061,0.0052393441443934,44.444444448888895,256.93769626989086,2.8
Mg2Ni0.75Fe0.25,1.4586150226995167,573,4.5,4.5,17.16666667,141,65.16666667,1.166666667,2.473333333,12,0,2.0,6.666666667,14.96724444,136.0,0.6,204.6666667,3.333333333,13.31423611,0.069757865,3.777777778,37.12916667,18.73416667,39.971256645,0.1165048543463097,7.988541666,0.4454171035774171,0.36,9.0,8.792838874230545,0.0052393441443934,44.444444448888895,256.93769626989086,3.3
Mg2Ni0.75Zn0.25,1.4586150226995167,519,4.833333333,4.833333333,17.5,141,66.33333333,4.305555556,2.229166667,12,0,2.0,7.777777778,16.02668889,135.1666667,0.6,201.75,3.777777778,11.50506944,-0.066945435,2.666666667,33.43416667,19.00333333,-34.744680765,0.1142857142857142,6.903041664,0.4853016010595312,0.36,9.666666666,7.824120603408247,-0.0058187771355163,60.49382716395061,280.467055575,3.3
Mg2Ni0.75Co0.25,1.4350845252893227,523,4.583333333,4.583333333,17.25,141,65.41666667,2.0,2.4825,12,0,2.0,7.333333333,15.31037722,135.5,0.6,201.75,3.444444444,12.92465278,0.040435475,3.444444444,36.70416667,18.69375,21.147753425,0.1159420289855072,7.754791668,0.4789779655736007,0.36,9.166666666,7.994904458191343,0.0031285540654965,53.77777777288888,264.104007045,3.2
Mg2Ni0.75Cr0.25,1.4350845252893227,523,4.333333333,4.333333333,17.0,141,64.66666667,2.083333333,2.458333333,12,0,1.916666667,6.291666667,14.53958889,136.5833333,0.6,204.6666667,3.111111111,16.00159722,0.1096265,4.444444444,40.06083333,18.7725,57.3346595,0.1127450980588235,9.600958332,0.4327265863292233,0.36,8.30555555636111,8.087628865562493,0.0068509723431221,39.58506944863889,247.17301113,3.2
Mg2Ni0.75Cu0.25,1.4350845252893227,523,4.75,4.75,17.41666667,141,65.91666667,3.0,2.4075,12,0,1.916666667,6.666666667,15.82291111,136.0,0.6,204.3333333,3.666666667,11.78111111,-0.001833078,2.777777778,34.09666667,18.7625,-0.958699794,0.1100478468880291,7.068666666,0.4213299702345354,0.36,9.10416666825,7.934260429434424,-0.0001555946619028,44.444444448888895,275.5823685519097,3.2
Mg2Ni0.75Mn0.25,1.4350845252893227,523,4.416666667,4.416666667,17.08333333,141,64.91666667,1.111111111,2.36,12,0,2.0,6.291666667,14.86647167,136.5833333,0.6,203.6666667,3.222222222,12.93229167,0.039931159,4.111111111,36.7125,18.71396552,20.883996157,0.1170731707545508,7.759375002,0.4232118290512977,0.36,8.833333334,8.056482669676175,0.0030877094345645,39.58506944863889,253.96889097961173,3.2
Mg2Ni0.75Ti0.25,1.4350845252893227,523,4.166666667,4.166666667,16.83333333,141,64.16666667,2.027777778,2.520833333,12,0,2.0,7.166666667,14.0808,138.3333333,0.6,201.75,2.916666667,11.58006944,0.002257237,5.111111111,33.61416667,19.23083333,1.180534951,0.1188118812116459,6.948041664000001,0.508967293548662,0.36,8.333333334,8.15064935022594,0.0001949243060842,51.361111115888896,237.026799953064,3.2
Ti2Ni1,0.9555114450274363,423,6.0,6.0,24.0,160,49.0,31.11111111,4.713333333,22,2,2.0,16.0,4.811733333,148.0,0.37,204.3333333,2.666666667,7.935555556,-0.316396437,8.0,51.24333333,14.56666667,-133.83569285099998,0.0833333333333333,2.93615555572,3.325205054542036,0.1369,12.0,8.63265306122449,-0.039870735548033,256.0,115.481599992,1.6
Hf1Al1,0.4054651081081644,323,8.5,3.5,42.5,121,59.0,39.0,4.915,13,0,2.0,27.0,75.7542307,148.0,0.31,209.5,7.5,6.595,-0.05756159,14.0,39.78,19.34,-18.59239357,0.0470588235294117,2.04445,0.3564157374513474,0.0961,17.0,5.47457627118644,-0.0087280652009097,729.0,3219.55480475,0.5
Hf1Co1,0.832909122935104,323,6.5,6.5,49.5,126,51.5,35.0,5.415,27,2,2.0,24.5,59.7784025,150.5,0.58,194.0,4.5,5.8625,-0.078189811,6.5,64.695,16.2225,-25.255308953,0.0404040404040404,3.40025,0.4098470179091855,0.3364,13.0,6.271844660194175,-0.0133372811940298,600.25,2959.03092375,1.2999999999999998
Hf1Ni1,0.832909122935104,323,7.0,7.0,50.0,124,53.0,42.0,5.44,28,2,2.0,25.5,59.8983,149.5,0.61,209.5,4.0,5.52,-0.175472323,8.0,64.01,16.26,-56.677560329,0.04,3.3671999999999995,0.4257215981087944,0.3721,14.0,6.09433962264151,-0.0317884643115942,650.25,2994.915,1.2999999999999998
La1Ni1,0.9932517730102832,293,6.5,6.5,42.5,124,37.0,27.0,4.455,28,1,2.0,41.5,40.106035,165.5,0.81,209.5,3.5,15.035,-0.001048983,24.0,44.98,23.60875,-0.307352019,0.0470588235294117,12.178350000000002,1.03475698856793,0.6561000000000001,13.0,7.918918918918919,-6.97694047223146e-05,1722.25,1704.5064875,1.6999999999999997
Th1Co1,0.8754687373538999,313,6.0,6.5,58.5,126,37.0,30.0,5.295,27,2,2.0,40.0,86.5524325,166.0,0.58,209.5,2.5,12.14,0.109548239,21.0,52.14,21.3075,34.288598807,0.0341880341880341,7.0412,0.4621476120847326,0.3364,12.0,8.45945945945946,0.0090237429159802,1600.0,5063.31730125,1.4
Ti0.42Zr0.08Fe0.50,0.5306282510621704,323,6.0,6.0,25.44,132,49.08,18.28,4.677,26,6,2.0,15.2,6.2643504,147.2,0.5,211.5,2.0,10.92772,-0.32038671,5.92,60.014,14.2304,-103.48490733,0.0786163522012578,5.46386,2.426428764265805,0.25,12.0,6.581092094539527,-0.0293187151574161,231.04,159.365074176,0.7
Ti0.96Zr0.04Fe0.95Nb0.04,0.9932517730102832,303,5.929648241,5.929648241,24.65326633,160,48.82914573,17.14986995,4.660703518,22,2,1.979899497,14.33600162,5.388933104,147.0150754,0.5,211.4120603,1.97671776,10.66117421,-0.286302266,5.89177041,59.33407035,14.00547739,-86.74958659800001,0.0803098246900738,5.330587105,2.660267133277073,0.25,11.740107569742834,6.205310280778488,-0.0268546653830544,205.5209424486426,132.8548030474656,1.6999999999999997
Ti0.9Fe0.9B0.2,0.9162907318741552,300,6.7,5.7,22.1,132,51.3,28.89,4.6895,22,2,2.0,18.18,7.3881,139.8,0.5,206.95,2.07,21.38175,-0.300289728,7.47,74.697,13.05625,-90.0869184,0.090497737556561,10.690875,2.460713850651724,0.25,13.4,5.847953216374269,-0.0140442072328036,330.5124,163.27701,1.5000000000000004
Ti0.9La0.1Co1,0.9162907318741552,423,6.45,6.45,26.25,126,49.0,25.1,4.601,27,7,2.0,19.35,9.0765189,145.35,0.78,194.0,2.55,10.430425,-0.171580052,9.0,56.6585,14.477875,-72.578361996,0.0761904761904762,8.1357315,2.131874589056384,0.6084,12.9,8.63265306122449,-0.016449957887622,374.42250000000007,238.258621125,1.5000000000000004
Ti0.9Zr0.1Fe1,0.6931471805599453,303,6.0,6.0,24.9,132,49.05,17.8,4.635,26,6,2.0,14.75,5.541165,146.75,0.5,211.5,2.0,10.792,-0.302010211,5.95,60.17,14.03525,-91.509093933,0.0803212851405622,5.396,2.661895106895391,0.25,12.0,6.17737003058104,-0.0279846377872498,217.5625,137.9750085,1.0
