Repository: AN-Hy-tech/hydride-storage-prediction

# HydMS — Hydrogen Storage Capacity Prediction

> **Master's Thesis Project** · Faculty of Metallurgical and Materials Engineering · Shiraz University
> Researcher: Amirhossein Nasiri

---

## What is this?

Metal hydrides store hydrogen inside their crystal lattice, a promising route to solid-state
hydrogen storage, but measuring capacity experimentally is slow and expensive. HydMS predicts the
**maximum material gravimetric H₂ capacity (wt%)** of a hydride alloy from its **chemical formula
and temperature**, and it never returns a bare number. Every answer carries a calibrated
prediction interval and an applicability-domain verdict, and an input the model cannot judge is
**refused with a stated reason** rather than guessed.

The code is the `hydms/` package. Its validation is group-aware (no composition appears on both
sides of a split), its intervals are conformal, and its cross-family transfer is measured by
leave-one-alloy-class-out validation.

## Results

The current numbers are generated from committed evidence. None are typed into this file:

| Question | Where the answer lives |
|---|---|
| How good is the model, measured honestly? | [docs/chapter1-revision.md](docs/chapter1-revision.md) and its evidence table |
| What did the first published version claim, and why is it wrong? | [docs/REPORT-RECONCILIATION.md](docs/REPORT-RECONCILIATION.md), generated by `python -m hydms.evidence.reconciliation --emit` |
| What does the service refuse, and with what sentence? | [docs/REFUSALS.md](docs/REFUSALS.md) |

The first version's report and the committed tables that contradict it are kept, unedited, in
[evidence/as-published/](evidence/as-published/). **Its headline scores are not results of this
project.** The pipeline that produced them was removed (card #107) and is last present at commit
`4348f6ff96`.

---

# Machine_Model — Hydride Storage Capacity ML Pipeline

Predicts hydrogen storage capacity (H₂ wt%) of hydride materials from chemical composition and operating temperature using an ensemble of tree-based regressors.

## Directory Layout

```
Machine_Model/
├── data/
│   ├── raw/                    # Source datasets (tracked in git)
│   └── database/               # Merged dataset (combined_dataset.csv)
├── notebooks/                  # Step-by-step analysis notebooks
├── src/                        # Reusable pipeline scripts
│   ├── merge_datasets.py       # Merge raw sources into combined dataset
│   ├── split_data.py           # Stratified train/val/test split
│   ├── extract_features_cbfv.py
│   ├── log_transform_target.py
│   ├── Feature_selection.py    # VIF, SHAP, Boruta selection
│   ├── Boruta_FeatEng.py
│   ├── CleanLab.py             # Label-quality screening
│   ├── Catboostmodel.py        # CatBoost training + Optuna tuning
│   ├── benchmark_model_selection.py  # Full benchmark across 12 models
│   └── Ashghal/                # Advanced analysis & stacking scripts
├── reports/                    # Output figures, CSVs, and markdown summaries
├── tests/                      # Pytest test scripts
├── requirements.txt
└── .gitignore
```

## Pipeline Steps

### 1. Data Preparation
```bash
python src/merge_datasets.py       # Merge HyStor + ML-HYDPARK → combined_dataset.csv
python src/split_data.py           # Stratified 70/15/15 train/val/test split
```

### 2. Feature Extraction
```bash
python src/extract_features_cbfv.py          # CBFV elemental descriptors

# matminer & JARVIS features: see notebooks/data_preprocessed_matminer.ipynb
```

### 3. Feature Selection
```bash
python src/Feature_selection.py    # VIF collinearity + mutual info + SHAP
python src/Boruta_FeatEng.py       # Boruta all-relevant selection
```

### 4. Benchmarking
```bash
python src/benchmark_model_selection.py      # Cross-validate 12 regressors
```

### 5. Optimization & Stacking
```bash
python src/Ashghal/Opt_and_Stack.py          # Optuna tuning + stacking ensemble
```

### 6. Analysis
```bash
python src/Ashghal/analyze_optimized_catboost.py
python src/Ashghal/analyze_stacking_model.py
```

## Models Evaluated

| Model | Type |
|-------|------|
| CatBoost | Gradient boosting |
| XGBoost | Gradient boosting |
| LightGBM | Gradient boosting |
| GradientBoosting | Gradient boosting |
| ExtraTrees | Bagging ensemble |
| RandomForest | Bagging ensemble |
| SVR | Kernel method |
| MLP | Neural network |
| AdaBoost | Boosting |
| Ridge / Lasso / ElasticNet | Linear |
| BayesianRidge | Bayesian linear |
| KNN | Instance-based |

## Notebooks

| Notebook | Purpose |
|----------|---------|
| `Raw_Data_Analysis.ipynb` | EDA on raw dataset |
| `data_preprocessed_matminer.ipynb` | Matminer featurization |
| `Preprocessed_Data_Analysis.ipynb` | Post-featurization EDA |
| `identify_extream_outliers.ipynb` | Outlier detection & capping |
| `optimize_catboost_model.ipynb` | Optuna CatBoost tuning |

File: Machine_Model/data/raw/hydride_prefeaturizing.csv (part 1 of 3)
Composition,Alloy_class,Dataset,temperature(K),Citation,log_H2_W% (max)
Mg1.5Ni1,Mg,HydPark,573,DOE_data_url,1.2809338454620642
Mg0.872Al0.128,Mg,HydPark,625,DOE_data_url,2.0412203288596382
Mg0.996Ni0.004,Mg,HydPark,573,DOE_data_url,1.7227665977411035
Mg0.807Al0.193,Mg,HydPark,625,DOE_data_url,2.028148247292285
Mg0.879Ni0.121,Mg,HydPark,596,DOE_data_url,1.9021075263969205
Mg0.882Cu0.118,Mg,HydPark,603,DOE_data_url,1.840549633397487
Mg0.874La0.021Ni0.105,Mg,HydPark,583,DOE_data_url,1.840549633397487
Mg0.874La0.021Ni0.105,Mg,HydPark,573,DOE_data_url,1.8082887711792655
Mg0.748La0.042Ni0.21,Mg,HydPark,573,DOE_data_url,1.6094379124341003
Mg0.733Zr0.089Fe0.124Cr0.053,Mg,HydPark,573,DOE_data_url,1.4816045409242156
Mg0.979Ni0.021,Mg,HydPark,573,DOE_data_url,1.9315214116032138
Mg0.992Tm0.008,Mg,HydPark,573,DOE_data_url,1.7578579175523736
Mg0.976V0.024,Mg,HydPark,573,DOE_data_url,1.8870696490323797
Mg0.976V0.024,Mg,HydPark,583,DOE_data_url,1.916922612182061
Mg0.335Al0.622La0.044,Mg,HydPark,623,DOE_data_url,0.9932517730102833
Mg0.345Al0.609La0.044,Mg,HydPark,623,DOE_data_url,1.1314021114911006
Mg0.364Al0.591La0.046,Mg,HydPark,623,DOE_data_url,1.1939224684724346
Mg0.56Al0.34La0.05Y0.05,Mg,HydPark,583,DOE_data_url,1.410986973710262
Mg0.56Al0.34La0.1,Mg,HydPark,583,DOE_data_url,1.1314021114911006
Mg0.56Al0.34Ni0.05Y0.05,Mg,HydPark,583,DOE_data_url,1.2809338454620642
Mg0.56Al0.34Y0.1,Mg,HydPark,583,DOE_data_url,1.4586150226995167
Mg0.59Al0.36La0.05,Mg,HydPark,583,DOE_data_url,1.3862943611198906
Mg0.59Al0.36Li0.05,Mg,HydPark,583,DOE_data_url,1.0296194171811581
Mg0.59Al0.36Ni0.05,Mg,HydPark,583,DOE_data_url,1.4816045409242156
Mg0.59Al0.36Y0.05,Mg,HydPark,583,DOE_data_url,1.0986122886681098
Mg0.62Al0.38,Mg,HydPark,583,DOE_data_url,1.1939224684724346
Mg0.675Li0.2Si0.125,Mg,HydPark,583,DOE_data_url,0.9555114450274363
Mg0.67Li0.11Ni0.11Sn0.06Cu0.06,Mg,HydPark,583,DOE_data_url,0.9932517730102833
Mg0.6Al0.4,Mg,HydPark,583,DOE_data_url,0.6931471805599453
Mg0.725Li0.1Ni0.1Sn0.025Zn0.025Cu0.025,Mg,HydPark,583,DOE_data_url,0.8754687373538999
Mg0.725Li0.1Ni0.1Sn0.05Cu0.025,Mg,HydPark,583,DOE_data_url,0.9162907318741551
Mg0.72Li0.28,Mg,HydPark,623,DOE_data_url,1.8718021769015913
Mg0.75Li0.1Ni0.05Sn0.05Cu0.05,Mg,HydPark,583,DOE_data_url,0.832909122935104
Mg0.75Li0.1Ni0.1Cu0.05,Mg,HydPark,583,DOE_data_url,1.0647107369924282
Mg0.75Li0.1Ni0.1Sn0.05,Mg,HydPark,583,DOE_data_url,1.0647107369924282
Mg0.75Zn0.1Ni0.05,Mg,HydPark,572,DOE_data_url,1.3862943611198906
Mg0.7Li0.1Ni0.1Cu0.1,Mg,HydPark,583,DOE_data_url,0.9555114450274363
Mg0.7Li0.1Ni0.1Sn0.05Zn0.05,Mg,HydPark,583,DOE_data_url,0.9162907318741551
Mg0.7Li0.1Ni0.1Sn0.1,Mg,HydPark,583,DOE_data_url,1.1939224684724346
Mg0.7Li0.2Cu0.1,Mg,HydPark,583,DOE_data_url,0.5306282510621704
Mg0.7Li0.2Sn0.1,Mg,HydPark,583,DOE_data_url,0.4700036292457356
Mg0.7Li0.2Zn0.1,Mg,HydPark,583,DOE_data_url,0.7419373447293773
Mg0.8275Ni0.05Cu0.0775Zn0.045,Mg,HydPark,572,DOE_data_url,1.5686159179138452
Mg0.845Ni0.05Cu0.1Y0.005,Mg,HydPark,572,DOE_data_url,1.3609765531356006
Mg0.85Cu0.1Ni0.05,Mg,HydPark,572,DOE_data_url,1.410986973710262
Mg0.85Cu0.1Ni0.05Sn0.02,Mg,HydPark,572,DOE_data_url,1.1939224684724346
Mg0.85Li0.05Cu0.1,Mg,HydPark,583,DOE_data_url,0.4054651081081644
Mg0.85Li0.05Ni0.1,Mg,HydPark,583,DOE_data_url,0.8754687373538999
Mg0.8Al0.1Cu0.1,Mg,HydPark,583,DOE_data_url,0.9162907318741551
Mg0.8Al0.1La0.1,Mg,HydPark,583,DOE_data_url,1.6486586255873816
Mg0.8Al0.1Y0.1,Mg,HydPark,583,DOE_data_url,1.62924053973028
Mg0.8Li0.05Ni0.1Cu0.05,Mg,HydPark,583,DOE_data_url,0.7419373447293773
Mg0.8Li0.05Ni0.1Sn0.05,Mg,HydPark,583,DOE_data_url,1.252762968495368
Mg0.8Li0.05Ni0.1Zn0.05,Mg,HydPark,583,DOE_data_url,0.9555114450274363
Mg0.8Li0.1Cu0.1,Mg,HydPark,583,DOE_data_url,0.6418538861723948
Mg0.8Li0.1Ni0.1,Mg,HydPark,583,DOE_data_url,1.0986122886681098
Mg0.8Li0.1Si0.1,Mg,HydPark,583,DOE_data_url,0.832909122935104
Mg0.8Li0.1Sn0.1,Mg,HydPark,583,DOE_data_url,0.9932517730102833
Mg0.8Li0.1Zn0.1,Mg,HydPark,583,DOE_data_url,0.9555114450274363
Mg0.9Sc0.1,Mg,HydPark,648,DOE_data_url,1.9740810260220096
Mg0.58Al0.42,Mg,HydPark,623,DOE_data_url,1.252762968495368
Mg0.5Al0.5,Mg,HydPark,553,DOE_data_url,1.4816045409242156
Mg0.708La0.125Al0.167,Mg,HydPark,573,DOE_data_url,1.6486586255873816
Mg0.70Ni0.25Nd0.05,Mg,HydPark,573,DOE_data_url,1.4816045409242156
Mg0.75Al0.25,Mg,HydPark,623,DOE_data_url,1.5040773967762742
Mg0.80La0.10Al0.10,Mg,HydPark,575,DOE_data_url,1.7578579175523736
Mg0.80Ni0.15Nd0.05,Mg,HydPark,573,DOE_data_url,1.7749523509116738
Mg0.90La0.075Al0.025,Mg,HydPark,581,DOE_data_url,1.8082887711792655
Mg1.75Ni1,Mg,HydPark,573,DOE_data_url,1.33500106673234
Mg1.7Ni1Al0.3 ,Mg,HydPark,585,DOE_data_url,1.308332819650179
Mg1.92Ni1Al0.08,Mg,HydPark,568,DOE_data_url,1.5040773967762742
Mg10.8Ba1,Mg,HydPark,648,DOE_data_url,1.7749523509116738
Mg12Ce1,Mg,HydPark,598,DOE_data_url,1.9459101490553132
Mg12La1,Mg,HydPark,598,DOE_data_url,1.9315214116032138
Mg14Al12Ti3 ,Mg,HydPark,610,DOE_data_url,1.5686159179138452
Mg17Al10Ti2 ,Mg,HydPark,577,DOE_data_url,1.62924053973028
Mg17Al11Ti1,Mg,HydPark,577,DOE_data_url,1.7404661748405046
Mg17Al9Ti3 ,Mg,HydPark,610,DOE_data_url,1.7227665977411035
Mg17Ba2 ,Mg,HydPark,625,DOE_data_url,1.589235205116581
Mg17La2,Mg,HydPark,563,DOE_data_url,1.7749523509116738
Mg2.23Ni1,Mg,HydPark,596,DOE_data_url,1.589235205116581
Mg2.42Ni1 ,Mg,HydPark,574,DOE_data_url,1.589235205116581
Mg2Al3 ,Mg,HydPark,608,DOE_data_url,1.2809338454620642
Mg2CuAl0.125 ,Mg,HydPark,603,DOE_data_url,1.33500106673234
Mg2CuAl0.25 ,Mg,HydPark,603,DOE_data_url,1.3862943611198906
Mg2CuAl0.375 ,Mg,HydPark,603,DOE_data_url,1.4350845252893227
Mg2Ni0.63Fe0.37 ,Mg,HydPark,593,DOE_data_url,1.547562508716013
Mg2Ni0.75Al0.25 ,Mg,HydPark,600,DOE_data_url,1.5040773967762742
Mg2Ni0.75Fe0.25,Mg,HydPark,558,DOE_data_url,1.3609765531356006
Mg2Ni0.75Fe0.25,Mg,HydPark,585,DOE_data_url,1.5260563034950492
Mg2Ni0.85Al0.15 ,Mg,HydPark,600,DOE_data_url,1.4816045409242156
Mg3La1,Mg,HydPark,563,DOE_data_url,1.589235205116581
Mg4La1,Mg,HydPark,588,DOE_data_url,1.667706820558076
Mg7Zn3,Mg,HydPark,588,DOE_data_url,1.252762968495368
Mg9Ce1,Mg,HydPark,622,DOE_data_url,1.6094379124341003
Mg1La1,Mg,HydPark,563,DOE_data_url,1.2809338454620642
Mg1Mn0.35Ni0.35 ,Mg,HydPark,622,DOE_data_url,1.4586150226995167
Mg1Ni1,Mg,HydPark,298,DOE_data_url,1.0986122886681098
Mg1Ni0.86Co0.03,Mg,HydPark,573,DOE_data_url,1.1314021114911006
Mg1Ni0.86Mn0.03,Mg,HydPark,573,DOE_data_url,1.1314021114911006
Mg1Ti0.39Cu0.29 ,Mg,HydPark,623,DOE_data_url,1.5686159179138452
Mg0.90Ce0.1,Mg,Extracted,593,https://doi.org/10.1016/j.jmst.2020.02.042,1.9080599249242156
Mg2Fe1,Mg,Extracted,673,http://dx.doi.org/10.1088/0957-4484/21/9/095706,1.8671761085128091
Mg0.99Ni0.0167La0.0033,Mg,Extracted,598,https://doi.org/10.1016/j.ijhydene.2021.12.010,2.1029138978649784
Mg0.98Ni0.0167La0.0033,Mg,Extracted,448,https://doi.org/10.1016/j.ijhydene.2021.12.010,1.8855533485144158
Mg0.928Ni0.024Y0.048,Mg,Extracted,623,https://doi.org/10.1016/j.jma.2021.11.026,1.7749523509116738
Mg0.9Y0.015Ce0.015Ni0.07,Mg,Extracted,573,https://doi.org/10.1016/j.ijhydene.2021.02.184,1.8870696490323797
Sm5Mg41,Mg,Extracted,653,http://dx.doi.org/10.1016/j.ijhydene.2016.02.108,1.791759469228055
Mg0.80Ag0.15Al0.05,Mg,Extracted,573,https://doi.org/10.1021/acs.jpcc.6b08291,0.9932517730102833
Mg1.9Nd0.1Ni1,Mg,Extracted,573,http://dx.doi.org/10.1016/j.jallcom.2008.12.018,1.4701758451005926
Mg0.85Ag0.005Al0.1,Mg,Extracted,573,https://doi.org/10.1021/acs.jpcc.6b08291,1.5686159179138452
Mg2Ni0.9Co0.1,Mg,Extracted,573,https://doi.org/10.1038/s41598-024-51602-w,1.4182774069729414
La0.121Mg0.669Ni0.21,Mg,Extracted,523,https://doi.org/10.1016/0925-8388(96)02261-X,1.547562508716013
Mg2Ni1,Mg,Extracted,603,https://doi.org/10.1016/j.ijhydene.2006.09.037,1.4816045409242156
Mg2Ni1,Mg,Extracted,573,https://doi.org/10.1016/S0925-8388(97)00533-1,1.5260563034950492
Mg2Ni1,Mg,Extracted,553,https://doi.org/10.1016/j.ijhydene.2004.04.019,1.62924053973028
Mg0.85Ni0.10Pd0.05,Mg,Extracted,473,https://doi.org/10.1016/j.ijhydene.2011.08.042,1.7749523509116738
Mg0.757Ti0.068Cr0.121V0.053,Mg,Extracted,548,https://doi.org/10.1016/j.ijhydene.2006.08.030,1.6094379124341003
Mg0.805Zr0.065Fe0.091Cr0.039,Mg,Extracted,553,https://doi.org/10.1016/s0925-8388(00)01186-5,1.791759469228055
Mg0.833Ni0.132La0.036,Mg,Extracted,573,https://doi.org/10.1016/j.jallcom.2007.08.079,1.747459210331475
Mg0.889La0.034Ni0.077,Mg,Extracted,553,https://doi.org/10.1016/j.ijhydene.2005.06.007,1.8562979903656263
Mg0853Ni0.125La0.022,Mg,Extracted,573,https://doi.org/10.1016/j.jallcom.2007.08.079,1.7850704810772584
Mg0.664Ni0.332Pd0.003,Mg,Extracted,473,https://doi.org/10.1016/0925-8388(94)01348-9,1.252762968495368
Mg0.867Ni0.127La0.006,Mg,Extracted,573,https://doi.org/10.1016/j.jallcom.2007.08.079,1.7047480922384253
Mg0.9Ni0.047Fe0.024Ti0.029,Mg,Extracted,573,https://doi.org/10.1016/j.ijhydene.2008.05.097,2.0438143640366846
Mg0.313La0.01Ni0.051,Mg,Extracted,558,https://doi.org/10.1016/j.jallcom.2007.06.008,1.6094379124341003
Mg0.874La0.021Ni0.105,Mg,Extracted,373,https://doi.org/10.1016/j.ijhydene.2008.11.078,1.5686159179138452
Mg0.899La0.017Ni0.084,Mg,Extracted,623,https://doi.org/10.1016/0360-3199(93)E0009-A,1.7334238922150915
La0.5Ni1.5Mg17,Mg,Extracted,553,https://doi.org/10.1016/j.ijhydene.2005.04.027,1.6154199841116479
Mg22Y3,Mg,Extracted,373,http://dx.doi.org/10.1016/j.ijhydene.2015.12.099,1.2892326482767593
Mg22Y3,Mg,Extracted,423,http://dx.doi.org/10.1016/j.ijhydene.2015.12.099,1.597365331199831
Mg22Y3,Mg,Extracted,653,http://dx.doi.org/10.1016/j.ijhydene.2015.12.099,2.012232791986386
Mg0.242Ni0.055,Mg,Extracted,493,https://doi.org/10.1016/s0166-0462(99)00013-7,1.791759469228055
Mg0.956Ni0.044,Mg,Extracted,573,https://doi.org/10.1016/j.ijhydene.2006.08.029,1.7227665977411035
Mg0.95Mn0.05,Mg,atomic_per,473,https://doi.org/10.1016/S0925-8388(99)00442-9,1.9459101490553132
MgNi0.061,Mg,Extracted,423,https://doi.org/10.1021/jp044576c,2.0149030205422647
Mg0.95Ni0.05,Mg,atomic_per,473,https://doi.org/10.1016/S0925-8388(99)00442-9,1.791759469228055
Mg0.979Ni0.021,Mg,Extracted,503,https://doi.org/10.1016/S0360-3199(99)00057-9,1.9459101490553132
Mg1Zr0.015Ni0.026,Mg,Extracted,577,https://doi.org/10.1016/j.ijhydene.2008.09.076,1.8562979903656263
Mg0.331La0.001Ni0.005,Mg,Extracted,558,https://doi.org/10.1016/j.jallcom.2007.06.008,1.9459101490553132
Mg0.976Fe0.011Ti0.013,Mg,Extracted,673,https://doi.org/10.1016/0925-8388(94)01465-5,1.308332819650179
Mg0.99La0.005Ni0.005,Mg,Extracted,453,https://doi.org/10.1016/j.ijhydene.2009.05.024,1.6863989535702288
Mg0.33V0.009,Mg,Extracted,473,https://doi.org/10.1016/S0925-8388(99)00268-6,1.916922612182061
Mg0.95Ti0.05,Mg,Extracted,473,https://doi.org/10.1016/S0925-8388(99)00442-9,1.791759469228055
Mg0.95Ni0.05,Mg,Extracted,313,https://doi.org/10.1016/j.intermet.2007.06.005,0.8960880245566356
Mg0.95Ni0.05,Mg,Extracted,473,https://doi.org/10.1016/j.intermet.2007.06.005,1.8578592709325787
Mg0.80Ni0.20,Mg,Extracted,313,https://doi.org/10.1016/j.intermet.2007.06.005,1.3270750014599193
Mg0.7687Ni0.1278Y0.1035,Mg,Extracted,573,https://doi.org/10.1016/j.ijhydene.2020.04.142,1.6956156086751528
Hf2Cu1,A2B,HydPark,293,DOE_data_url,0.9162907318741551
Hf2Fe1,A2B,HydPark,295,DOE_data_url,0.7884573603642702
Hf2Pd1,A2B,HydPark,293,DOE_data_url,0.6931471805599453
Mg1.75Ti0.25Ni0.75Cu0.25,A2B,HydPark,573,DOE_data_url,1.0986122886681098
Mg1.9Al0.1Ni1,A2B,HydPark,523,DOE_data_url,1.5040773967762742
Mg1.9B0.1Ni1,A2B,HydPark,523,DOE_data_url,1.33500106673234
Mg1.9Si0.1Ni1,A2B,HydPark,523,DOE_data_url,1.3609765531356006
Mg1.9Ti0.1Ni1,A2B,HydPark,573,DOE_data_url,1.3609765531356006
Mg1.9Ti0.1Ni0.9Mn0.1,A2B,HydPark,523,DOE_data_url,1.410986973710262
Mg2Co1,A2B,HydPark,691,DOE_data_url,1.6486586255873816
Mg2Cu1,A2B,HydPark,568,DOE_data_url,1.2809338454620642
Mg2Ni1,A2B,HydPark,572,DOE_data_url,1.5260563034950492
Mg2Ni0.75Co0.25,A2B,HydPark,552,DOE_data_url,1.410986973710262
Mg2Ni0.75Co25,A2B,HydPark,573,DOE_data_url,1.4816045409242156
Mg2Ni0.75Cr0.25,A2B,HydPark,521,DOE_data_url,1.3862943611198906
Mg2Ni0.75Fe0.25,A2B,HydPark,526,DOE_data_url,1.33500106673234
Mg2Ni0.75Fe0.25,A2B,HydPark,573,DOE_data_url,1.4586150226995167
Mg2Ni0.75V0.25,A2B,HydPark,523,DOE_data_url,1.3609765531356006
Mg2Ni0.75Zn0.25,A2B,HydPark,519,DOE_data_url,1.4586150226995167
Mg2Ni0.75Co0.25,A2B,HydPark,523,DOE_data_url,1.4350845252893227
Mg2Ni0.75Cr0.25,A2B,HydPark,523,DOE_data_url,1.4350845252893227
Mg2Ni0.75Cu0.25,A2B,HydPark,523,DOE_data_url,1.4350845252893227
Mg2Ni0.75Mn0.25,A2B,HydPark,523,DOE_data_url,1.4350845252893227
Mg2Ni0.75Ti0.25,A2B,HydPark,523,DOE_data_url,1.4350845252893227
Mg2Ni0.7Zr0.3,A2B,HydPark,613,DOE_data_url,1.5040773967762742
Ti2Ni1,A2B,HydPark,423,DOE_data_url,0.9555114450274363
Zr2Pd1,A2B,HydPark,293,DOE_data_url,1.0647107369924282
Ce1Ni1,AB,HydPark,293,DOE_data_url,1.0296194171811581
Hf1Al1,AB,HydPark,323,DOE_data_url,0.4054651081081644
Hf1Co1,AB,HydPark,323,DOE_data_url,0.832909122935104
Hf1Ni1,AB,HydPark,323,DOE_data_url,0.832909122935104
La1Ni1,AB,HydPark,293,DOE_data_url,0.9932517730102833
Li0.94Pd1,AB,HydPark,573,DOE_data_url,0.6418538861723948
Th1Co1,AB,HydPark,313,DOE_data_url,0.8754687373538999
Th1Ni1,AB,HydPark,313,DOE_data_url,0.7884573603642702
Ti0.42Zr0.08Fe0.50,AB,HydPark,323,DOE_data_url,0.5306282510621704
Ti0.46Fe0.45V0.05Mn0.05,AB,HydPark,295,DOE_data_url,0.9932517730102833
Ti0.48Fe0.47V0.025Mn0.025,AB,HydPark,295,DOE_data_url,0.9932517730102833
Ti0.96Zr0.04Fe0.95Nb0.04,AB,HydPark,303,DOE_data_url,0.9932517730102833
Ti0.9Fe0.9B0.2,AB,HydPark,300,DOE_data_url,0.9162907318741551
Ti0.9La0.1Co1,AB,HydPark,423,DOE_data_url,0.9162907318741551
Ti0.9Zr0.1Fe1,AB,HydPark,303,DOE_data_url,0.6931471805599453
Ti1.1Fe1,AB,HydPark,323,DOE_data_url,0.9555114450274363
Ti1.1FeB0.001,AB,HydPark,323,DOE_data_url,0.7419373447293773
Ti1.3Fe1,AB,HydPark,298,DOE_data_url,1.0647107369924282
Ti1Co1,AB,HydPark,423,DOE_data_url,0.832909122935104
Ti1Co1,AB,HydPark,428,DOE_data_url,0.8754687373538999
Ti1Co1,AB,HydPark,389,DOE_data_url,0.5306282510621704
Ti1Co1,AB,HydPark,425,DOE_data_url,0.8960880245566356
Ti1Co0.5Fe0.5,AB,HydPark,373,DOE_data_url,0.7419373447293773
Ti1Co0.5Mn0.5,AB,HydPark,393,DOE_data_url,0.9555114450274363
Ti1Cu1,AB,HydPark,473,DOE_data_url,0.9932517730102833
Ti1Fe1,AB,HydPark,303,DOE_data_url,1.0647107369924282
Ti1Fe0.5Co0.5,AB,HydPark,423,DOE_data_url,0.7419373447293773
Ti1Fe0.6Ni0.4,AB,HydPark,323,DOE_data_url,0.9162907318741551
Ti1Fe0.7Mn0.2,AB,HydPark,313,DOE_data_url,1.0986122886681098
Ti1Fe0.7Mn0.3,AB,HydPark,313,DOE_data_url,0.9555114450274363
Ti1Fe0.88,AB,HydPark,313,DOE_data_url,1.0986122886681098
Ti1Fe0.8Be0.2,AB,HydPark,294,DOE_data_url,0.8754687373538999
Ti1Fe0.8Cr0.2,AB,HydPark,313,DOE_data_url,1.0296194171811581
Ti1Fe0.8Ni0.15Nb0.05,AB,HydPark,423,DOE_data_url,0.7419373447293773
Ti1Fe0.8Ni0.15V0.05,AB,HydPark,423,DOE_data_url,0.832909122935104
Ti1Fe0.8Ni0.2,AB,HydPark,323,DOE_data_url,0.832909122935104
Ti1Fe0.94Al0.06,AB,HydPark,303,DOE_data_url,0.7884573603642702
Ti1Fe0.95Cr0.05 ,AB,HydPark,313,DOE_data_url,0.9932517730102833
Ti1Fe0.95Mn0.05,AB,HydPark,323,DOE_data_url,0.9555114450274363
Ti1Fe0.95V0.05,AB,HydPark,313,DOE_data_url,0.9932517730102833
Ti1Fe0.96Nb0.04,AB,HydPark,313,DOE_data_url,0.9932517730102833
Ti1Fe0.9Al0.1,AB,HydPark,298,DOE_data_url,0.832909122935104
Ti1Fe0.9Co0.1,AB,HydPark,313,DOE_data_url,1.0296194171811581
Ti1Fe0.9Cr0.1,AB,HydPark,313,DOE_data_url,0.9932517730102833
Ti1Fe0.9Cu0.1,AB,HydPark,313,DOE_data_url,0.7884573603642702
Ti1Fe0.9Mn0.1,AB,HydPark,298,DOE_data_url,1.0647107369924282
Ti1Fe0.9Mo0.1,AB,HydPark,313,DOE_data_url,0.9932517730102833
Ti1Fe0.9Ni0.1,AB,HydPark,313,DOE_data_url,0.9555114450274363
Ti1Ni1,AB,HydPark,473,DOE_data_url,0.832909122935104
U1Co1,AB,HydPark,423,DOE_data_url,0.4700036292457356
Zr0.5Hf0.5Co1,AB,HydPark,473,DOE_data_url,0.7419373447293773
Zr0.7Hf0.3Co1,AB,HydPark,473,DOE_data_url,0.8754687373538999
Zr0.7Ti0.3Co0.7Ni0.3,AB,HydPark,373,DOE_data_url,0.7419373447293773
Zr1Co1,AB,HydPark,703,DOE_data_url,1.0986122886681098
Zr1Co0.84Ni0.16,AB,HydPark,523,DOE_data_url,0.9555114450274363
Zr1Ni1,AB,HydPark,523,DOE_data_url,0.9932517730102833
Zr1Ni0.8Co0.2,AB,HydPark,505,DOE_data_url,1.0296194171811581
Ti0.7875Zr0.2625Mn0.8Cr1.05V0.05Cu0.1,AB2,HydPark,303,DOE_data_url,1.0296194171811581
Ca1Ni2,AB2,HydPark,298,DOE_data_url,1.1314021114911006
Ce1Al1.25Cr0.75,AB2,HydPark,294,DOE_data_url,0.4700036292457356
Ce1Mg2,AB2,HydPark,489,DOE_data_url,1.410986973710262
Ce1Mn1Al1,AB2,HydPark,294,DOE_data_url,0.6418538861723948
Ce1Mn1Al1,AB2,HydPark,300,DOE_data_url,0.7419373447293773
Dy1Fe2,AB2,HydPark,294,DOE_data_url,1.308332819650179
Er1Fe2,AB2,HydPark,297,DOE_data_url,0.9932517730102833
Er1Fe2,AB2,HydPark,353,DOE_data_url,0.9162907318741551
Er1Mn2,AB2,HydPark,295,DOE_data_url,1.0116009116784799
Gd1Co2,AB2,HydPark,473,DOE_data_url,0.9162907318741551
Gd1Fe2,AB2,HydPark,293,DOE_data_url,0.9555114450274363
Gd1Fe1Al1,AB2,HydPark,300,DOE_data_url,0.7884573603642702
Gd1Mn2,AB2,HydPark,633,DOE_data_url,0.7419373447293773
Gd1Ni2,AB2,HydPark,573,DOE_data_url,0.9162907318741551
Gd1NiAl,AB2,HydPark,300,DOE_data_url,0.5877866649021191
Gd1Rh2,AB2,HydPark,415,DOE_data_url,0.6418538861723948
Gd1Ru2,AB2,HydPark,498,DOE_data_url,0.6931471805599453
Ho0.6Zr0.4Co2,AB2,HydPark,323,DOE_data_url,0.6931471805599453
Ho0.8Zr0.2Co2,AB2,HydPark,323,DOE_data_url,0.7884573603642702
Ho1Ru2,AB2,HydPark,428,DOE_data_url,0.7419373447293773
La1Mn1Al1,AB2,HydPark,294,DOE_data_url,0.7884573603642702
La1Rh2,AB2,HydPark,473,DOE_data_url,0.8754687373538999
Li1Pd2,AB2,HydPark,573,DOE_data_url,0.5877866649021191
Mg1Y1Ni4,AB2,HydPark,313,DOE_data_url,0.7178397931503169
Pr1Co2,AB2,HydPark,373,DOE_data_url,0.9162907318741551
Sc1Fe2,AB2,HydPark,413,DOE_data_url,1.0986122886681098
Sc1Mn2,AB2,HydPark,413,DOE_data_url,1.2237754316221157
Sm1Co2,AB2,HydPark,313,DOE_data_url,0.9162907318741551
Tb0.27Dy0.73Fe2,AB2,HydPark,473,DOE_data_url,0.9162907318741551
Ti0.475Zr0.475La0.05Mn0.8Cr0.8Ni0.4,AB2,HydPark,313,DOE_data_url,1.0296194171811581
Ti0.52Zr0.48Ni1.01V0.39Cr0.22Mn0.21Fe0.19Al0.19,AB2,HydPark,295,DOE_data_url,0.8754687373538999
Ti0.5Zr0.5Cr1.5Ni0.5,AB2,HydPark,313,DOE_data_url,0.8754687373538999
Ti0.5Zr0.5Mn0.9Cr0.9Ni0.4,AB2,HydPark,313,DOE_data_url,0.9555114450274363
Ti0.5Zr0.5Mn1.2Fe0.3,AB2,HydPark,393,DOE_data_url,1.0647107369924282
Ti0.5Zr0.5Mn1.36Fe0.34,AB2,HydPark,373,DOE_data_url,0.9162907318741551
Ti0.5Zr0.5Mn2,AB2,HydPark,343,DOE_data_url,1.0296194171811581
Ti0.6Zr0.4Mn1.5Cu0.3Si0.2,AB2,HydPark,293,DOE_data_url,0.6418538861723948
Ti0.6Zr0.4Mn1.6Cu0.3Si0.1,AB2,HydPark,293,DOE_data_url,0.832909122935104
Ti0.6Zr0.4Mn1.9Cu0.1,AB2,HydPark,293,DOE_data_url,0.9932517730102833
Ti0.73Zr0.27Mn1.25Cr0.75Cu0.1,AB2,HydPark,293,DOE_data_url,0.9932517730102833
Ti0.75Zr0.25Cr1.5Ni0.5,AB2,HydPark,313,DOE_data_url,0.9932517730102833
Ti0.75Zr0.25Cr1Ni1,AB2,HydPark,313,DOE_data_url,0.9162907318741551
Ti0.77Zr0.23Mn0.67Cr0.67Cu0.67,AB2,HydPark,303,DOE_data_url,0.9555114450274363
Ti0.7Zr0.3Mn1.9Mo0.1,AB2,HydPark,290,DOE_data_url,0.9932517730102833
Ti0.8Zr0.2Mn0.8Cr1.0Fe0.2,AB2,HydPark,293,DOE_data_url,1.0296194171811581
Ti0.8Zr0.2Mn1.2Cr0.8,AB2,HydPark,293,DOE_data_url,1.0986122886681098
Ti0.8Zr0.2Mn1.2V0.2Cr0.6,AB2,HydPark,293,DOE_data_url,1.0647107369924282
Ti0.8Zr0.2Mn1.4V0.2Cr0.4,AB2,HydPark,293,DOE_data_url,1.0647107369924282
Ti0.8Zr0.2Mn1.5Cr0.5,AB2,HydPark,303,DOE_data_url,1.0986122886681098
Ti0.8Zr0.2Mn1.5Cu0.5,AB2,HydPark,303,DOE_data_url,0.9555114450274363
Ti0.8Zr0.2Mn1.5Fe0.5,AB2,HydPark,303,DOE_data_url,0.9932517730102833
Ti0.8Zr0.2Mn1.5V0.5,AB2,HydPark,303,DOE_data_url,1.0986122886681098
Ti0.8Zr0.2Mn1.6V0.2Cr0.2,AB2,HydPark,293,DOE_data_url,1.0647107369924282
Ti0.8Zr0.2Mn1.7V0.2Mo0.1,AB2,HydPark,287,DOE_data_url,1.0986122886681098
Ti0.8Zr0.2Mn1.8Mo0.2,AB2,HydPark,293,DOE_data_url,0.9932517730102833
Ti0.8Zr0.2Mn1Cr1,AB2,HydPark,303,DOE_data_url,1.0296194171811581
Ti0.8Zr0.2V0.6Mn0.2Pd0.1Ni0.8Fe0.2,AB2,HydPark,298,DOE_data_url,0.832909122935104
Ti0.8Zr0.3Mn1.4La0.05V0.2Cr0.2,AB2,HydPark,293,DOE_data_url,1.0296194171811581
Ti0.8Zr0.3Mn1.4Mo0.05Cu0.05V0.2Cr0.2,AB2,HydPark,293,DOE_data_url,1.0647107369924282
Ti0.8Zr0.3Mn1.4Mo0.1V0.1Cr0.2,AB2,HydPark,293,DOE_data_url,1.0296194171811581
Ti0.8Zr0.3Mn1.5V0.4Cr0.2,AB2,HydPark,293,DOE_data_url,0.9932517730102833
Ti0.8Zr0.3Mn1.6Cr0.2Al0.1,AB2,HydPark,293,DOE_data_url,0.5306282510621704
Ti0.95Zr0.05Cr1.2Mn0.6Co0.2,AB2,HydPark,293,DOE_data_url,1.0296194171811581
Ti0.95Zr0.05Cr1.2Mn0.75V0.05,AB2,HydPark,293,DOE_data_url,1.0296194171811581
Ti0.95Zr0.05Cr1.2Mn0.7V0.1,AB2,HydPark,293,DOE_data_url,1.0296194171811581
Ti0.95Zr0.05Cr1.2Mn0.8,AB2,HydPark,293,DOE_data_url,0.9932517730102833
Ti0.95Zr0.05Mn1.45Al0.5,AB2,HydPark,298,DOE_data_url,0.8754687373538999
Ti0.95Zr0.05Mn1.45Co0.5,AB2,HydPark,298,DOE_data_url,1.0647107369924282
Ti0.95Zr0.05Mn1.45Cr0.5,AB2,HydPark,298,DOE_data_url,1.0647107369924282
Ti0.95Zr0.05Mn1.45Ni0.5,AB2,HydPark,298,DOE_data_url,1.0647107369924282
Ti0.95Zr0.05Mn1.45V0.5,AB2,HydPark,298,DOE_data_url,1.0986122886681098
Ti0.95Zr0.05Mn1.48V0.43Fe0.08Al0.01,AB2,HydPark,293,DOE_data_url,1.0647107369924282
Ti0.95Zr0.05Mn1.95,AB2,HydPark,298,DOE_data_url,1.0647107369924282
Ti0.98Zr0.02Mn1.5V0.43Fe0.09Cr0.05,AB2,HydPark,293,DOE_data_url,1.0647107369924282
Ti0.98Zr0.02V0.43Fe0.09Cr0.05Mn1.5,AB2,HydPark,293,DOE_data_url,0.9555114450274363
Ti0.9Zr0.15Mn1.6Cr0.2V0.2,AB2,HydPark,298,DOE_data_url,1.1314021114911006
Ti0.9Zr0.1Mn1.4Cr0.45Fe0.15,AB2,HydPark,293,DOE_data_url,1.1631508098056809
Ti0.9Zr0.1Mn1.4Cr0.4V0.2,AB2,HydPark,300,DOE_data_url,0.9932517730102833
Ti0.9Zr0.2Mn1.4Cr0.4V0.2Fe0.2,AB2,HydPark,298,DOE_data_url,1.1314021114911006
Ti0.9Zr0.2Mn1.4Cr0.4V0.2,AB2,HydPark,298,DOE_data_url,1.1314021114911006
Ti0.9Zr0.2Mn1.6Cr0.2V0.2Fe0.2,AB2,HydPark,298,DOE_data_url,1.1314021114911006
Ti0.9Zr0.2Mn1.6Ni0.2V0.2Fe0.2,AB2,HydPark,298,DOE_data_url,1.0986122886681098
Ti0.9Zr0.2Mn1.6Ni0.2V0.2,AB2,HydPark,298,DOE_data_url,1.1314021114911006
Ti0.9Zr0.2Mn1.8V0.2Fe0.2,AB2,HydPark,298,DOE_data_url,1.0986122886681098
Ti0.9Zr0.2Mn1.8V0.2,AB2,HydPark,298,DOE_data_url,1.1314021114911006
Ti0.9Zr0.3Mn1.3Cu0.05Mo0.05V0.2Cr0.2,AB2,HydPark,293,DOE_data_url,1.0986122886681098
Ti0.85Zr0.15MnCr0.8V0.1Cu0.1,AB2,HydPark,303,DOE_data_url,0.9932517730102833
Ti0.9Zr0.1Mn1.4Cr0.4V0.2,AB2,HydPark,303,DOE_data_url,1.0296194171811581
Ti0.9Zr0.1MnCr0.9V0.1,AB2,HydPark,303,DOE_data_url,0.9932517730102833
Ti1.2Cr1.9Mn0.1,AB2,HydPark,263,DOE_data_url,1.0296194171811581
Ti1.2CrMn,AB2,HydPark,263,DOE_data_url,1.0986122886681098
Ti1Cr1.8,AB2,HydPark,241,DOE_data_url,1.0647107369924282
Ti1Cr1.8,AB2,HydPark,253,DOE_data_url,1.2325602611778486
Ti1Cr1.8Mo0.2,AB2,HydPark,233,DOE_data_url,1.2809338454620642
Ti1Cr1.8V0.2,AB2,HydPark,233,DOE_data_url,1.3609765531356006
Ti1Cr2,AB2,HydPark,233,DOE_data_url,1.0296194171811581
Ti1Cr1Mn1,AB2,HydPark,257,DOE_data_url,0.9932517730102833
Ti1Cr1Mn1,AB2,HydPark,313,DOE_data_url,1.1314021114911006
Ti1Cr1Mn0.85Fe0.3V0.15,AB2,HydPark,293,DOE_data_url,0.9555114450274363
Ti1Mn1.25Cr0.25,AB2,HydPark,293,DOE_data_url,1.1314021114911006
Ti1Mn1.28V0.6Fe0.15,AB2,HydPark,293,DOE_data_url,1.1474024528375417
Ti1Mn1.2Fe0.37,AB2,HydPark,283,DOE_data_url,0.8754687373538999
Ti1Mn1.2V0.8,AB2,HydPark,323,DOE_data_url,1.1314021114911006
Ti1Mn1.3Fe0.11,AB2,HydPark,297,DOE_data_url,0.9932517730102833
Ti1Mn1.45Al0.5,AB2,HydPark,298,DOE_data_url,0.9162907318741551
Ti1Mn1.45Co0.5,AB2,HydPark,298,DOE_data_url,1.0647107369924282
Ti1Mn1.45Cr0.5,AB2,HydPark,298,DOE_data_url,1.0647107369924282
Ti1Mn1.45Ni0.5,AB2,HydPark,298,DOE_data_url,1.0647107369924282
Ti1Mn1.45V0.5,AB2,HydPark,298,DOE_data_url,1.1314021114911006
Ti1Mn1.4V0.62,AB2,HydPark,293,DOE_data_url,1.1474024528375417
Ti1Mn1.5,AB2,HydPark,293,DOE_data_url,1.0647107369924282
Ti1Mn1.5V0.45Fe0.1,AB2,HydPark,333,DOE_data_url,0.8415671856782186
Ti1Mn1.95,AB2,HydPark,298,DOE_data_url,1.0986122886681098
Ti1MnV0.5,AB2,HydPark,298,DOE_data_url,1.2809338454620642
Ti1MnV0.9Cr0.1,AB2,HydPark,318,DOE_data_url,1.2383742310432684
Ti1V1.4Ni0.6,AB2,HydPark,333,DOE_data_url,1.3609765531356006
Ti1V1.5Fe0.4Mn0.1,AB2,HydPark,323,DOE_data_url,1.4586150226995167
Ti1V1.6Ni0.4,AB2,HydPark,393,DOE_data_url,1.4586150226995167
Ti1V1.8Ni0.2,AB2,HydPark,363,DOE_data_url,1.5260563034950492
Ti1V1Mn,AB2,HydPark,343,DOE_data_url,1.2237754316221157
Tm1Fe2,AB2,HydPark,353,DOE_data_url,0.9555114450274363
U1Ni1Al1,AB2,HydPark,373,DOE_data_url,0.4054651081081644
U1Ni1Al1,AB2,HydPark,400,DOE_data_url,0.5306282510621704
U1Ti2,AB2,HydPark,673,DOE_data_url,1.0647107369924282
Y1Co2,AB2,HydPark,298,DOE_data_url,1.0296194171811581
Y1Fe2,AB2,HydPark,293,DOE_data_url,1.1314021114911006
Zr0.2Ho0.8Co1Fe1,AB2,HydPark,300,DOE_data_url,1.4586150226995167
Zr0.2Ho0.8Fe0.5Co1.5,AB2,HydPark,300,DOE_data_url,0.832909122935104
Zr0.5Ti0.5Cr1Fe1,AB2,HydPark,296,DOE_data_url,1.0296194171811581
Zr0.5Ti0.5Mn0.4V0.6Ni0.85Al0.15,AB2,HydPark,303,DOE_data_url,0.9555114450274363
Zr0.5Ti0.5Mn0.4V0.6Ni0.85Co0.15,AB2,HydPark,303,DOE_data_url,0.9555114450274363
Zr0.5Ti0.5Mn0.4V0.6Ni0.85Cu0.15,AB2,HydPark,303,DOE_data_url,0.9555114450274363
Zr0.5Ti0.5Mn0.4V0.6Ni0.85Fe0.15,AB2,HydPark,303,DOE_data_url,0.9555114450274363
Zr0.5Ti0.5Mn0.4V0.6Ni0.85Mo0.15,AB2,HydPark,303,DOE_data_url,0.9555114450274363
Zr0.5Ti0.5Mn1.2Fe0.3,AB2,HydPark,423,DOE_data_url,0.9555114450274363
Zr0.65Ti0.35Mn0.528V0.2464Cr0.1936Ni0.7568,AB2,HydPark,303,DOE_data_url,0.9932517730102833
Zr0.6Ho0.4Co2,AB2,HydPark,323,DOE_data_url,0.6931471805599453
Zr0.6Ti0.4Mn2,AB2,HydPark,296,DOE_data_url,0.9932517730102833
Zr0.76Ti0.24Ni1.16Mn0.63V0.14Fe0.18,AB2,HydPark,303,DOE_data_url,0.9555114450274363
Zr0.79Ti0.21MnFe1.02,AB2,HydPark,303,DOE_data_url,0.9162907318741551
Zr0.7Ce0.3Mn2,AB2,HydPark,373,DOE_data_url,0.9555114450274363
Zr0.7Ti0.3Cr0.3Mn0.3V0.4Ni1.0,AB2,HydPark,323,DOE_data_url,1.0296194171811581
Zr0.7Ti0.3Cr0.6Fe1.4,AB2,HydPark,296,DOE_data_url,0.9162907318741551
Zr0.7Ti0.3Cr1Fe1,AB2,HydPark,296,DOE_data_url,0.9932517730102833
Zr0.7Ti0.3Mn2,AB2,HydPark,303,DOE_data_url,0.9932517730102833
Zr0.7Ti0.3Mn2Fe0.8,AB2,HydPark,298,DOE_data_url,0.5877866649021191
Zr0.7Ti0.3Mn1Fe1,AB2,HydPark,296,DOE_data_url,0.9932517730102833
Zr0.7Ti0.3Ni1.0V0.4Mn0.3Cr0.3,AB2,HydPark,303,DOE_data_url,0.9932517730102833
Zr0.8Ce0.2Mn2,AB2,HydPark,373,DOE_data_url,0.9555114450274363
Zr0.8Ti0.2Cr0.6Fe1.4,AB2,HydPark,296,DOE_data_url,0.9555114450274363
Zr0.8Ti0.2Cr1.25Mn,AB2,HydPark,338,DOE_data_url,1.0296194171811581
Zr0.8Ti0.2Cr1Co0.8V0.2,AB2,HydPark,423,DOE_data_url,0.9932517730102833
Zr0.8Ti0.2Fe1Mn1,AB2,HydPark,303,DOE_data_url,0.8754687373538999
Zr0.8Ti0.2Mn0.6Ni1.4,AB2,HydPark,298,DOE_data_url,0.5877866649021191
Zr0.8Ti0.2Mn1Fe1,AB2,HydPark,296,DOE_data_url,0.9932517730102833
Zr0.8Ti0.2Ni1.2V0.6Co0.2,AB2,HydPark,340,DOE_data_url,1.0296194171811581
Zr0.8Ti0.2Ni1.2V0.6Mn0.2,AB2,HydPark,340,DOE_data_url,1.0296194171811581
Zr0.8Ti0.2Ni1.2V0.6Mo0.2,AB2,HydPark,340,DOE_data_url,1.0296194171811581
Zr0.8Ti0.2Ni1.2V0.6Si0.2,AB2,HydPark,340,DOE_data_url,1.0647107369924282
Zr0.9Ti0.1Mn0.644V0.46Ni1.104,AB2,HydPark,303,DOE_data_url,0.5306282510621704
Zr0.9Ti0.1Cr0.55Fe1.45,AB2,HydPark,283,DOE_data_url,0.9555114450274363
Zr0.9Ti0.1Cr1Co0.8V0.2,AB2,HydPark,423,DOE_data_url,0.9932517730102833
Zr0.9Ti0.1Cr1Fe1,AB2,HydPark,303,DOE_data_url,0.9555114450274363
Zr0.9Ti0.1Cr1Fe0.8V0.2,AB2,HydPark,423,DOE_data_url,1.0296194171811581
Zr0.9Ti0.1Cr1Ni0.8V0.2,AB2,HydPark,423,DOE_data_url,1.0296194171811581
Zr0.9Ti0.1Mn1Fe1,AB2,HydPark,303,DOE_data_url,0.9162907318741551
Zr0.9Ti0.1Ni1.1Mn0.6V0.2Co0.1,AB2,HydPark,313,DOE_data_url,0.9162907318741551
Zr0.9Ti0.1Ni1.3V0.2Mn0.6La0.05,AB2,HydPark,313,DOE_data_url,0.8754687373538999
Zr0.9Ti0.1V0.5Fe1.5,AB2,HydPark,323,DOE_data_url,0.9162907318741551
Zr1Fe1.1Cr1.1,AB2,HydPark,318,DOE_data_url,0.9162907318741551
Zr1Fe1.5Cr0.5,AB2,HydPark,318,DOE_data_url,0.9162907318741551
Zr1Mn0.76N1.14,AB2,HydPark,303,DOE_data_url,0.9932517730102833
Zr1Ni1.44V0.48Mn0.48,AB2,HydPark,303,DOE_data_url,0.9555114450274363
Zr1Be2,AB2,HydPark,295,DOE_data_url,1.1314021114911006
Zr1Co1.5Al0.5,AB2,HydPark,293,DOE_data_url,0.6931471805599453
Zr1Co1.5V0.5,AB2,HydPark,323,DOE_data_url,0.9162907318741551
Zr1Co1Cr1,AB2,HydPark,323,DOE_data_url,0.9555114450274363
Zr1Co1V1,AB2,HydPark,323,DOE_data_url,1.0296194171811581
Zr1Co1V0.2Cr0.8,AB2,HydPark,373,DOE_data_url,0.9162907318741551
Zr1Cr0.6Fe1.4,AB2,HydPark,296,DOE_data_url,0.9162907318741551
Zr1Cr0.8Co0.8V0.4,AB2,HydPark,403,DOE_data_url,1.0296194171811581
Zr1Cr1.2Fe0.8,AB2,HydPark,343,DOE_data_url,0.8754687373538999
Zr1Cr1.2Ni0.8,AB2,HydPark,343,DOE_data_url,1.0986122886681098
Zr1Cr1.75Ge0.25,AB2,HydPark,473,DOE_data_url,0.832909122935104
Zr1Cr2,AB2,HydPark,300,DOE_data_url,1.0296194171811581
Zr1Cr2Co0.8,AB2,HydPark,373,DOE_data_url,0.6931471805599453
Zr1Cr2Fe0.8,AB2,HydPark,373,DOE_data_url,0.7884573603642702
Zr1Cr2Ni0.8,AB2,HydPark,373,DOE_data_url,0.8754687373538999
Zr1Cr1Co0.6V0.4,AB2,HydPark,453,DOE_data_url,0.9555114450274363
Zr1Cr1Co0.8V0.2,AB2,HydPark,423,DOE_data_url,1.1631508098056809
Zr1Cr1Fe1,AB2,HydPark,324,DOE_data_url,0.9555114450274363
Zr1Cr1Fe1.2,AB2,HydPark,393,DOE_data_url,0.8754687373538999
Zr1Cr1Fe1.6,AB2,HydPark,296,DOE_data_url,0.832909122935104
Zr1Cr1Fe1.8,AB2,HydPark,296,DOE_data_url,0.832909122935104
Zr1Cr1Fe1Cu0.8,AB2,HydPark,296,DOE_data_url,0.7884573603642702
Zr1Cr1Fe1Mn0.8,AB2,HydPark,296,DOE_data_url,0.8754687373538999
Zr1Cr1Ni1,AB2,HydPark,303,DOE_data_url,0.8754687373538999
Zr1Fe1.4Cr1,AB2,HydPark,296,DOE_data_url,0.9932517730102833
Zr1Fe1.4Cr0.6,AB2,HydPark,293,DOE_data_url,0.9162907318741551
Zr1Fe1.5Al0.5,AB2,HydPark,293,DOE_data_url,0.6931471805599453
Zr1Fe1.5Cr1,AB2,HydPark,296,DOE_data_url,0.9162907318741551
Zr1Fe1.5Cr0.5,AB2,HydPark,293,DOE_data_url,0.9162907318741551
Zr1Fe1.5V0.5,AB2,HydPark,323,DOE_data_url,0.9555114450274363
Zr1Fe1.6Al0.4,AB2,HydPark,297,DOE_data_url,0.6931471805599453
Zr1Fe1Cr1,AB2,HydPark,323,DOE_data_url,0.9932517730102833
Zr1Fe1Mn1,AB2,HydPark,423,DOE_data_url,0.9555114450274363
Zr1Fe1Mn1Cr0.25,AB2,HydPark,318,DOE_data_url,0.9555114450274363
Zr1Fe1Mn1Ni0.4,AB2,HydPark,296,DOE_data_url,0.5877866649021191
Zr1Fe1Mo1,AB2,HydPark,303,DOE_data_url,0.7884573603642702
Zr1Fe1V1,AB2,HydPark,323,DOE_data_url,0.9555114450274363
Zr1Mn0.5V0.5Ni1.4,AB2,HydPark,303,DOE_data_url,0.9555114450274363
Zr1Mn0.6Ni1.4,AB2,HydPark,298,DOE_data_url,0.6418538861723948
Zr1Mn0.6V0.2Co0.1Ni1.2,AB2,HydPark,298,DOE_data_url,0.9555114450274363
Zr1Mn0.6V0.2Co0.1Ni1.2,AB2,HydPark,313,DOE_data_url,0.9555114450274363
Zr1Mn0.6V0.2Ni1.2,AB2,HydPark,298,DOE_data_url,1.0296194171811581
Zr1Mn0.8Ni1.2,AB2,HydPark,298,DOE_data_url,0.9932517730102833
Zr1Mn1.11Fe1.22,AB2,HydPark,303,DOE_data_url,0.832909122935104
Zr1Mn1.11Fe1.22,AB2,HydPark,373,DOE_data_url,0.9162907318741551
Zr1Mn1.22Fe1.11,AB2,HydPark,296,DOE_data_url,0.9162907318741551
Zr1Mn1.22Fe1.14,AB2,HydPark,313,DOE_data_url,0.7884573603642702
Zr1Mn1.2Fe0.4,AB2,HydPark,323,DOE_data_url,0.9162907318741551
Zr1Mn1.52Co0.4V0.08,AB2,HydPark,473,DOE_data_url,0.7884573603642702
Zr1Mn1.53Fe1.27,AB2,HydPark,296,DOE_data_url,0.6931471805599453
Zr1Mn1.6Co0.4,AB2,HydPark,423,DOE_data_url,0.832909122935104
Zr1Mn1.8,AB2,HydPark,323,DOE_data_url,0.9555114450274363
Zr1Mn1.8Co0.2,AB2,HydPark,473,DOE_data_url,0.7884573603642702
Zr1Mn1.8Fe0.2,AB2,HydPark,473,DOE_data_url,0.7884573603642702
Zr1Mn1.8Ni0.2,AB2,HydPark,473,DOE_data_url,0.7419373447293773
Zr1Mn1.8V0.2,AB2,HydPark,473,DOE_data_url,0.832909122935104
Zr1Mn2,AB2,HydPark,323,DOE_data_url,0.9932517730102833
Zr1Mn2,AB2,HydPark,353,DOE_data_url,1.0296194171811581
Zr1Mn2.4,AB2,HydPark,323,DOE_data_url,0.9555114450274363
Zr1Mn2.5,AB2,HydPark,323,DOE_data_url,0.8754687373538999
Zr1Mn2.6Fe0.2,AB2,HydPark,373,DOE_data_url,0.8754687373538999
Zr1Mn2.7,AB2,HydPark,373,DOE_data_url,0.832909122935104
Zr1Mn2.8,AB2,HydPark,296,DOE_data_url,0.9162907318741551
Zr1Mn2.8,AB2,HydPark,323,DOE_data_url,0.9555114450274363
Zr1Mn2.8Fe0.4,AB2,HydPark,373,DOE_data_url,0.7884573603642702
Zr1Mn2.8Ni0.4,AB2,HydPark,296,DOE_data_url,0.832909122935104
Zr1Mn2Co0.8,AB2,HydPark,296,DOE_data_url,0.6418538861723948
Zr1Mn2Cu0.8,AB2,HydPark,323,DOE_data_url,0.8754687373538999
Zr1Mn2Fe0.8,AB2,HydPark,296,DOE_data_url,0.8754687373538999
Zr1Mn2Fe1.2,AB2,HydPark,298,DOE_data_url,0.5306282510621704
Zr1Mn2Ni0.8,AB2,HydPark,296,DOE_data_url,0.832909122935104
Zr1Mn3,AB2,HydPark,323,DOE_data_url,0.832909122935104
Zr1Mn3.8,AB2,HydPark,303,DOE_data_url,0.7884573603642702
Zr1Mn1Fe0.7Co0.3,AB2,HydPark,303,DOE_data_url,0.7884573603642702
Zr1Mo2,AB2,HydPark,195,DOE_data_url,0.6931471805599453
Zr1Mo1Cr1,AB2,HydPark,298,DOE_data_url,0.832909122935104
Zr1Ni1.2Cr0.8,AB2,HydPark,298,DOE_data_url,0.9555114450274363
Zr1Ni1.2Cr0.8La0.05,AB2,HydPark,298,DOE_data_url,0.9932517730102833
Zr1Ni1.2Mn0.5Cr0.2V0.1,AB2,HydPark,343,DOE_data_url,0.9555114450274363
Zr1Ni1.2Mn0.6Cr0.2,AB2,HydPark,343,DOE_data_url,0.8960880245566356
Zr1Ni1Al1,AB2,HydPark,313,DOE_data_url,0.262364264467491
Zr1V0.7Mn0.5Ni1.2,AB2,HydPark,333,DOE_data_url,0.9555114450274363
Ca1Ni4B1,AB5,HydPark,300,DOE_data_url,0.7884573603642702
Ca1Ni5,AB5,HydPark,293,DOE_data_url,1.0647107369924282
Ca1Ni5,AB5,HydPark,298,DOE_data_url,1.0647107369924282
Ce0.5La0.5Ni2.5Cu2.5,AB5,HydPark,296,DOE_data_url,0.7419373447293773
Ce0.6La0.4Ni5,AB5,HydPark,298,DOE_data_url,0.9162907318741551
Ce0.7La0.3Ni5,AB5,HydPark,293,DOE_data_url,0.8754687373538999
Ce0.8La0.2Ni4.7Cu0.3,AB5,HydPark,296,DOE_data_url,0.9162907318741551
Ce0.8La0.2Ni5,AB5,HydPark,296,DOE_data_url,0.9162907318741551
Ce0.8Pr0.2Ni2.5Cu2.5,AB5,HydPark,296,DOE_data_url,0.7178397931503169
Ce0.2Pr0.8Co5 ,AB5,HydPark,293,DOE_data_url,0.4700036292457356
Ce0.4Pr0.6Co5 ,AB5,HydPark,293,DOE_data_url,0.4700036292457356
Ce0.5La0.5Ni5,AB5,HydPark,293,DOE_data_url,0.8754687373538999
Ce0.6Pr0.4Co5 ,AB5,HydPark,293,DOE_data_url,0.4700036292457356
Ce0.7La0.7Ni5,AB5,HydPark,293,DOE_data_url,0.8754687373538999
Ce0.8La0.2Ni5,AB5,HydPark,333,DOE_data_url,0.9162907318741551
Ce0.8Pr0.2Co5 ,AB5,HydPark,293,DOE_data_url,0.4700036292457356
Ce1Co5,AB5,HydPark,293,DOE_data_url,0.4054651081081644
Ce1Co5,AB5,HydPark,323,DOE_data_url,0.5007752879124893
Ce1Fe5,AB5,HydPark,373,DOE_data_url,0.5306282510621704
CeNi3.55Mn0.4Al0.3Co0.75,AB5,HydPark,298,DOE_data_url,0.7884573603642702
CeNi4.25Mn0.75,AB5,HydPark,296,DOE_data_url,0.8754687373538999
CeNi4.5Al0.5,AB5,HydPark,296,DOE_data_url,0.8754687373538999
CeNi4.5Mn0.5,AB5,HydPark,296,DOE_data_url,0.7884573603642702
Ce1Ni5,AB5,HydPark,296,DOE_data_url,0.9162907318741551
Ce1Ni5,AB5,HydPark,298,DOE_data_url,0.8754687373538999
Dy1Ni4.25Ga0.75,AB5,HydPark,293,DOE_data_url,0.5877866649021191
Dy1Ni4Al1,AB5,HydPark,293,DOE_data_url,0.5877866649021191
Er1Ni3.5Al1.5,AB5,HydPark,388,DOE_data_url,0.5306282510621704
Eu1Ni5,AB5,HydPark,298,DOE_data_url,0.7884573603642702
Gd1Co5,AB5,HydPark,294,DOE_data_url,0.33647223662121295
Gd1Ni4.5Al0.5,AB5,HydPark,293,DOE_data_url,0.6418538861723948
Gd1Ni4Al1,AB5,HydPark,293,DOE_data_url,0.6418538861723948
Gd1Ni5,AB5,HydPark,296,DOE_data_url,0.4700036292457356
Ho1Ni4Al1,AB5,HydPark,333,DOE_data_url,0.6418538861723948
La0.4Ce0.2Ca0.5Ni3.55Co0.75Mn0.4Al0.3,AB5,HydPark,295,DOE_data_url,0.7884573603642702
La0.5Ce0.4Ti0.1Ni3.77Cu0.6Fe0.6Cr0.6Mn0.36Al0.27,AB5,HydPark,303,DOE_data_url,0.7884573603642702
La0.65Nd0.2Pr0.15Ni3.55Co0.75Mn0.4Al0.3,AB5,HydPark,296,DOE_data_url,0.8754687373538999
La0.6Ca0.4Ni5 ,AB5,HydPark,311,DOE_data_url,0.9932517730102833
La0.6Ce0.4Ni3.77Cu0.6Fe0.6Cr0.6Mn0.36Al0.27,AB5,HydPark,303,DOE_data_url,0.832909122935104
La0.6Ce0.4Ni3.77Co0.6Mn0.36Al0.27,AB5,HydPark,303,DOE_data_url,0.8754687373538999
La0.7Sm0.3Ni4Fe,AB5,HydPark,323,DOE_data_url,0.7654678421395714
La0.8Ba0.2Ni5,AB5,HydPark,298,DOE_data_url,0.832909122935104
La0.8Ca0.2Ni5,AB5,HydPark,298,DOE_data_url,0.9555114450274363
La0.8Ce0.2Ca0.1Ni3.55Co0.75Mn0.4Al0.3,AB5,HydPark,295,DOE_data_url,0.8960880245566356
La0.8Ce0.2Ni4.25Co0.5Sn0.25,AB5,HydPark,298,DOE_data_url,0.7884573603642702
La0.8Ce0.2Ni4.8Sn0.25,AB5,HydPark,298,DOE_data_url,0.832909122935104
La0.8Er0.2Ni5,AB5,HydPark,313,DOE_data_url,0.8960880245566356
La0.8Gd0.2Ni5,AB5,HydPark,313,DOE_data_url,0.9162907318741551
La0.8Nd0.2Ni2.4Co2.5Si0.1,AB5,HydPark,293,DOE_data_url,0.832909122935104
La0.8Nd0.2Ni5,AB5,HydPark,313,DOE_data_url,0.9162907318741551
La0.8Th0.2Ni5,AB5,HydPark,313,DOE_data_url,0.8796267475025635
La0.8Y0.2Ni4.8Mn0.2,AB5,HydPark,298,DOE_data_url,0.9555114450274363
La0.8Y0.2Ni5,AB5,HydPark,313,DOE_data_url,0.9162907318741551
La0.8Zr0.2Ni5,AB5,HydPark,313,DOE_data_url,0.832909122935104
La0.9Mg0.1Ni5,AB5,HydPark,298,DOE_data_url,0.8754687373538999
La0.9Nd0.05Pr0.05Ni3.5Co0.65Al0.3Mn0.4,AB5,HydPark,323,DOE_data_url,0.832909122935104
La0.13Ce0.35Pr0.52Co5,AB5,HydPark,323,DOE_data_url,0.5877866649021191
La0.1Ce0.9Co5,AB5,HydPark,293,DOE_data_url,0.4700036292457356
La0.2Ce0.8Co5,AB5,HydPark,293,DOE_data_url,0.4700036292457356
La0.2Pr0.8Co5,AB5,HydPark,293,DOE_data_url,0.5306282510621704
La0.4Ce0.6Co5,AB5,HydPark,293,DOE_data_url,0.4700036292457356
La0.4Pr0.6Co5 ,AB5,HydPark,293,DOE_data_url,0.6418538861723948
La0.5Ce0.5Ni5,AB5,HydPark,298,DOE_data_url,0.832909122935104
La0.65Ce0.28Pr0.07Co5,AB5,HydPark,323,DOE_data_url,0.6931471805599453
La0.66Ce0.2Pr0.14Co5,AB5,HydPark,323,DOE_data_url,0.6931471805599453
La0.6Pr0.4Co5,AB5,HydPark,293,DOE_data_url,0.6418538861723948
La0.75Ce0.25Ni4Cu0.8Al0.2,AB5,HydPark,295,DOE_data_url,0.8754687373538999
La0.75Ce0.25Ni4Cu0.9Al0.1,AB5,HydPark,295,DOE_data_url,0.8754687373538999
La0.75Pr0.25Ni4.5Cu0.3Al0.2,AB5,HydPark,295,DOE_data_url,0.8754687373538999
La0.7Ce0.3Co5,AB5,HydPark,293,DOE_data_url,0.5306282510621704
La0.8Ce0.2Co5,AB5,HydPark,293,DOE_data_url,0.5877866649021191
La0.8Pr0.2Co5,AB5,HydPark,293,DOE_data_url,0.6418538861723948
La1.02Ni4.75Sn0.25,AB5,HydPark,300,DOE_data_url,0.7884573603642702
La1Co4.95Mn0.05,AB5,HydPark,294,DOE_data_url,0.9555114450274363
La1Co5 ,AB5,HydPark,294,DOE_data_url,1.0647107369924282
La1Cu5,AB5,HydPark,298,DOE_data_url,0.5306282510621704
La1Cu5,AB5,HydPark,374,DOE_data_url,0.5877866649021191
La1Fe5,AB5,HydPark,373,DOE_data_url,0.4700036292457356
La1Ni2.5Co2.5,AB5,HydPark,293,DOE_data_url,0.6931471805599453
La1Ni2.5Co2.5 ,AB5,HydPark,303,DOE_data_url,0.7884573603642702
La1Ni2Cu3,AB5,HydPark,308,DOE_data_url,0.6418538861723948
La1Ni2FeCu2,AB5,HydPark,295,DOE_data_url,0.7419373447293773
La1Ni3.55Mn0.4Al0.3Co0.75,AB5,HydPark,298,DOE_data_url,0.832909122935104
La1Ni3.5Mn1.5,AB5,HydPark,373,DOE_data_url,0.7419373447293773
La1Ni3.92Al0.98,AB5,HydPark,523,DOE_data_url,0.7419373447293773
La1Ni3.95Al0.3Co0.75,AB5,HydPark,313,DOE_data_url,0.8754687373538999
La1Ni3Al1Cu1,AB5,HydPark,333,DOE_data_url,0.6931471805599453
La1Ni3Co2,AB5,HydPark,298,DOE_data_url,0.9162907318741551
La1Ni3Cr0.5Cu1.5,AB5,HydPark,295,DOE_data_url,0.7419373447293773
La1Ni3Cu2,AB5,HydPark,308,DOE_data_url,0.7419373447293773
La1Ni3Fe1Cu1,AB5,HydPark,295,DOE_data_url,0.7419373447293773
La1Ni4.25Al0.75,AB5,HydPark,313,DOE_data_url,0.7561219797213337
La1Ni4.25Co0.5Sn0.25,AB5,HydPark,298,DOE_data_url,0.8671004876833833
La1Ni4.33B0.67,AB5,HydPark,296,DOE_data_url,0.6931471805599453
La1Ni4.4B0.6,AB5,HydPark,298,DOE_data_url,0.4824261492442927
La1Ni4.4Zn0.6,AB5,HydPark,293,DOE_data_url,0.8754687373538999
La1Ni4.55Al0.45,AB5,HydPark,313,DOE_data_url,0.832909122935104
La1Ni4.55Al0.45,AB5,HydPark,353,DOE_data_url,0.9555114450274363
La1Ni4.5Al0.5,AB5,HydPark,293,DOE_data_url,0.832909122935104
La1Ni4.5Al0.5,AB5,HydPark,298,DOE_data_url,0.8754687373538999
La1Ni4.5Al0.5,AB5,HydPark,333,DOE_data_url,0.8671004876833833
La1Ni4.5Cr0.5,AB5,HydPark,293,DOE_data_url,0.832909122935104
La1Ni4.5Cu0.5,AB5,HydPark,293,DOE_data_url,0.832909122935104
La1Ni4.5Mn0.5,AB5,HydPark,323,DOE_data_url,0.8754687373538999
La1Ni4.5Mn0.3Al0.3,AB5,HydPark,308,DOE_data_url,0.832909122935104
La1Ni4.5Pd0.5,AB5,HydPark,298,DOE_data_url,0.8241754429663494
La1Ni4.5Si0.5,AB5,HydPark,298,DOE_data_url,0.6931471805599453
La1Ni4.61Mn0.26Al0.13,AB5,HydPark,373,DOE_data_url,0.8754687373538999
La1Ni4.65Mn0.2Al0.15,AB5,HydPark,293,DOE_data_url,0.9162907318741551
La1Ni4.6Al0.4,AB5,HydPark,321,DOE_data_url,0.8671004876833833
