Repository: AN-Hy-tech/hydride-storage-prediction

# HydMS — Hydrogen Storage Capacity Prediction

> **Master's Thesis Project** · Faculty of Metallurgical and Materials Engineering · Shiraz University
> Researcher: Amirhossein Nasiri

---

## What is this?

Metal hydrides store hydrogen inside their crystal lattice, a promising route to solid-state
hydrogen storage, but measuring capacity experimentally is slow and expensive. HydMS predicts the
**maximum material gravimetric H₂ capacity (wt%)** of a hydride alloy from its **chemical formula
and temperature**, and it never returns a bare number. Every answer carries a calibrated
prediction interval and an applicability-domain verdict, and an input the model cannot judge is
**refused with a stated reason** rather than guessed.

The code is the `hydms/` package. Its validation is group-aware (no composition appears on both
sides of a split), its intervals are conformal, and its cross-family transfer is measured by
leave-one-alloy-class-out validation.

## Results

The current numbers are generated from committed evidence. None are typed into this file:

| Question | Where the answer lives |
|---|---|
| How good is the model, measured honestly? | [docs/chapter1-revision.md](docs/chapter1-revision.md) and its evidence table |
| What did the first published version claim, and why is it wrong? | [docs/REPORT-RECONCILIATION.md](docs/REPORT-RECONCILIATION.md), generated by `python -m hydms.evidence.reconciliation --emit` |
| What does the service refuse, and with what sentence? | [docs/REFUSALS.md](docs/REFUSALS.md) |

The first version's report and the committed tables that contradict it are kept, unedited, in
[evidence/as-published/](evidence/as-published/). **Its headline scores are not results of this
project.** The pipeline that produced them was removed (card #107) and is last present at commit
`4348f6ff96`.

---

# Machine_Model — Hydride Storage Capacity ML Pipeline

Predicts hydrogen storage capacity (H₂ wt%) of hydride materials from chemical composition and operating temperature using an ensemble of tree-based regressors.

## Directory Layout

```
Machine_Model/
├── data/
│   ├── raw/                    # Source datasets (tracked in git)
│   └── database/               # Merged dataset (combined_dataset.csv)
├── notebooks/                  # Step-by-step analysis notebooks
├── src/                        # Reusable pipeline scripts
│   ├── merge_datasets.py       # Merge raw sources into combined dataset
│   ├── split_data.py           # Stratified train/val/test split
│   ├── extract_features_cbfv.py
│   ├── log_transform_target.py
│   ├── Feature_selection.py    # VIF, SHAP, Boruta selection
│   ├── Boruta_FeatEng.py
│   ├── CleanLab.py             # Label-quality screening
│   ├── Catboostmodel.py        # CatBoost training + Optuna tuning
│   ├── benchmark_model_selection.py  # Full benchmark across 12 models
│   └── Ashghal/                # Advanced analysis & stacking scripts
├── reports/                    # Output figures, CSVs, and markdown summaries
├── tests/                      # Pytest test scripts
├── requirements.txt
└── .gitignore
```

## Pipeline Steps

### 1. Data Preparation
```bash
python src/merge_datasets.py       # Merge HyStor + ML-HYDPARK → combined_dataset.csv
python src/split_data.py           # Stratified 70/15/15 train/val/test split
```

### 2. Feature Extraction
```bash
python src/extract_features_cbfv.py          # CBFV elemental descriptors

# matminer & JARVIS features: see notebooks/data_preprocessed_matminer.ipynb
```

### 3. Feature Selection
```bash
python src/Feature_selection.py    # VIF collinearity + mutual info + SHAP
python src/Boruta_FeatEng.py       # Boruta all-relevant selection
```

### 4. Benchmarking
```bash
python src/benchmark_model_selection.py      # Cross-validate 12 regressors
```

### 5. Optimization & Stacking
```bash
python src/Ashghal/Opt_and_Stack.py          # Optuna tuning + stacking ensemble
```

### 6. Analysis
```bash
python src/Ashghal/analyze_optimized_catboost.py
python src/Ashghal/analyze_stacking_model.py
```

## Models Evaluated

| Model | Type |
|-------|------|
| CatBoost | Gradient boosting |
| XGBoost | Gradient boosting |
| LightGBM | Gradient boosting |
| GradientBoosting | Gradient boosting |
| ExtraTrees | Bagging ensemble |
| RandomForest | Bagging ensemble |
| SVR | Kernel method |
| MLP | Neural network |
| AdaBoost | Boosting |
| Ridge / Lasso / ElasticNet | Linear |
| BayesianRidge | Bayesian linear |
| KNN | Instance-based |

## Notebooks

| Notebook | Purpose |
|----------|---------|
| `Raw_Data_Analysis.ipynb` | EDA on raw dataset |
| `data_preprocessed_matminer.ipynb` | Matminer featurization |
| `Preprocessed_Data_Analysis.ipynb` | Post-featurization EDA |
| `identify_extream_outliers.ipynb` | Outlier detection & capping |
| `optimize_catboost_model.ipynb` | Optuna CatBoost tuning |

File: Machine_Model/data/raw/hydride_data.csv (part 1 of 2)
Composition,Alloy_class,Dataset,H2_W% (max),temperature(K),Citation
Mg1.5Ni1,Mg,HydPark,2.6,573,DOE_data_url
Mg0.872Al0.128,Mg,HydPark,6.7,625,DOE_data_url
Mg0.996Ni0.004,Mg,HydPark,4.6,573,DOE_data_url
Mg0.807Al0.193,Mg,HydPark,6.6,625,DOE_data_url
Mg0.879Ni0.121,Mg,HydPark,5.7,596,DOE_data_url
Mg0.882Cu0.118,Mg,HydPark,5.3,603,DOE_data_url
Mg0.874La0.021Ni0.105,Mg,HydPark,5.3,583,DOE_data_url
Mg0.874La0.021Ni0.105,Mg,HydPark,5.1,573,DOE_data_url
Mg0.748La0.042Ni0.21,Mg,HydPark,4,573,DOE_data_url
Mg0.733Zr0.089Fe0.124Cr0.053,Mg,HydPark,3.4,573,DOE_data_url
Mg0.979Ni0.021,Mg,HydPark,5.9,573,DOE_data_url
Mg0.992Tm0.008,Mg,HydPark,4.8,573,DOE_data_url
Mg0.976V0.024,Mg,HydPark,5.6,573,DOE_data_url
Mg0.976V0.024,Mg,HydPark,5.8,583,DOE_data_url
Mg0.335Al0.622La0.044,Mg,HydPark,1.7,623,DOE_data_url
Mg0.345Al0.609La0.044,Mg,HydPark,2.1,623,DOE_data_url
Mg0.364Al0.591La0.046,Mg,HydPark,2.3,623,DOE_data_url
Mg0.56Al0.34La0.05Y0.05,Mg,HydPark,3.1,583,DOE_data_url
Mg0.56Al0.34La0.1,Mg,HydPark,2.1,583,DOE_data_url
Mg0.56Al0.34Ni0.05Y0.05,Mg,HydPark,2.6,583,DOE_data_url
Mg0.56Al0.34Y0.1,Mg,HydPark,3.3,583,DOE_data_url
Mg0.59Al0.36La0.05,Mg,HydPark,3,583,DOE_data_url
Mg0.59Al0.36Li0.05,Mg,HydPark,1.8,583,DOE_data_url
Mg0.59Al0.36Ni0.05,Mg,HydPark,3.4,583,DOE_data_url
Mg0.59Al0.36Y0.05,Mg,HydPark,2,583,DOE_data_url
Mg0.62Al0.38,Mg,HydPark,2.3,583,DOE_data_url
Mg0.675Li0.2Si0.125,Mg,HydPark,1.6,583,DOE_data_url
Mg0.67Li0.11Ni0.11Sn0.06Cu0.06,Mg,HydPark,1.7,583,DOE_data_url
Mg0.6Al0.4,Mg,HydPark,1,583,DOE_data_url
Mg0.725Li0.1Ni0.1Sn0.025Zn0.025Cu0.025,Mg,HydPark,1.4,583,DOE_data_url
Mg0.725Li0.1Ni0.1Sn0.05Cu0.025,Mg,HydPark,1.5,583,DOE_data_url
Mg0.72Li0.28,Mg,HydPark,5.5,623,DOE_data_url
Mg0.75Li0.1Ni0.05Sn0.05Cu0.05,Mg,HydPark,1.3,583,DOE_data_url
Mg0.75Li0.1Ni0.1Cu0.05,Mg,HydPark,1.9,583,DOE_data_url
Mg0.75Li0.1Ni0.1Sn0.05,Mg,HydPark,1.9,583,DOE_data_url
Mg0.75Zn0.1Ni0.05,Mg,HydPark,3,572,DOE_data_url
Mg0.7Li0.1Ni0.1Cu0.1,Mg,HydPark,1.6,583,DOE_data_url
Mg0.7Li0.1Ni0.1Sn0.05Zn0.05,Mg,HydPark,1.5,583,DOE_data_url
Mg0.7Li0.1Ni0.1Sn0.1,Mg,HydPark,2.3,583,DOE_data_url
Mg0.7Li0.2Cu0.1,Mg,HydPark,0.7,583,DOE_data_url
Mg0.7Li0.2Sn0.1,Mg,HydPark,0.6,583,DOE_data_url
Mg0.7Li0.2Zn0.1,Mg,HydPark,1.1,583,DOE_data_url
Mg0.8275Ni0.05Cu0.0775Zn0.045,Mg,HydPark,3.8,572,DOE_data_url
Mg0.845Ni0.05Cu0.1Y0.005,Mg,HydPark,2.9,572,DOE_data_url
Mg0.85Cu0.1Ni0.05,Mg,HydPark,3.1,572,DOE_data_url
Mg0.85Cu0.1Ni0.05Sn0.02,Mg,HydPark,2.3,572,DOE_data_url
Mg0.85Li0.05Cu0.1,Mg,HydPark,0.5,583,DOE_data_url
Mg0.85Li0.05Ni0.1,Mg,HydPark,1.4,583,DOE_data_url
Mg0.8Al0.1Cu0.1,Mg,HydPark,1.5,583,DOE_data_url
Mg0.8Al0.1La0.1,Mg,HydPark,4.2,583,DOE_data_url
Mg0.8Al0.1Y0.1,Mg,HydPark,4.1,583,DOE_data_url
Mg0.8Li0.05Ni0.1Cu0.05,Mg,HydPark,1.1,583,DOE_data_url
Mg0.8Li0.05Ni0.1Sn0.05,Mg,HydPark,2.5,583,DOE_data_url
Mg0.8Li0.05Ni0.1Zn0.05,Mg,HydPark,1.6,583,DOE_data_url
Mg0.8Li0.1Cu0.1,Mg,HydPark,0.9,583,DOE_data_url
Mg0.8Li0.1Ni0.1,Mg,HydPark,2,583,DOE_data_url
Mg0.8Li0.1Si0.1,Mg,HydPark,1.3,583,DOE_data_url
Mg0.8Li0.1Sn0.1,Mg,HydPark,1.7,583,DOE_data_url
Mg0.8Li0.1Zn0.1,Mg,HydPark,1.6,583,DOE_data_url
Mg0.9Sc0.1,Mg,HydPark,6.2,648,DOE_data_url
Mg0.58Al0.42,Mg,HydPark,2.5,623,DOE_data_url
Mg0.5Al0.5,Mg,HydPark,3.4,553,DOE_data_url
Mg0.708La0.125Al0.167,Mg,HydPark,4.2,573,DOE_data_url
Mg0.70Ni0.25Nd0.05,Mg,HydPark,3.4,573,DOE_data_url
Mg0.75Al0.25,Mg,HydPark,3.5,623,DOE_data_url
Mg0.80La0.10Al0.10,Mg,HydPark,4.8,575,DOE_data_url
Mg0.80Ni0.15Nd0.05,Mg,HydPark,4.9,573,DOE_data_url
Mg0.90La0.075Al0.025,Mg,HydPark,5.1,581,DOE_data_url
Mg1.75Ni1,Mg,HydPark,2.8,573,DOE_data_url
Mg1.7Ni1Al0.3 ,Mg,HydPark,2.7,585,DOE_data_url
Mg1.92Ni1Al0.08,Mg,HydPark,3.5,568,DOE_data_url
Mg10.8Ba1,Mg,HydPark,4.9,648,DOE_data_url
Mg12Ce1,Mg,HydPark,6,598,DOE_data_url
Mg12La1,Mg,HydPark,5.9,598,DOE_data_url
Mg14Al12Ti3 ,Mg,HydPark,3.8,610,DOE_data_url
Mg17Al10Ti2 ,Mg,HydPark,4.1,577,DOE_data_url
Mg17Al11Ti1,Mg,HydPark,4.7,577,DOE_data_url
Mg17Al9Ti3 ,Mg,HydPark,4.6,610,DOE_data_url
Mg17Ba2 ,Mg,HydPark,3.9,625,DOE_data_url
Mg17La2,Mg,HydPark,4.9,563,DOE_data_url
Mg2.23Ni1,Mg,HydPark,3.9,596,DOE_data_url
Mg2.42Ni1 ,Mg,HydPark,3.9,574,DOE_data_url
Mg2Al3 ,Mg,HydPark,2.6,608,DOE_data_url
Mg2CuAl0.125 ,Mg,HydPark,2.8,603,DOE_data_url
Mg2CuAl0.25 ,Mg,HydPark,3,603,DOE_data_url
Mg2CuAl0.375 ,Mg,HydPark,3.2,603,DOE_data_url
Mg2Ni0.63Fe0.37 ,Mg,HydPark,3.7,593,DOE_data_url
Mg2Ni0.75Al0.25 ,Mg,HydPark,3.5,600,DOE_data_url
Mg2Ni0.75Fe0.25,Mg,HydPark,2.9,558,DOE_data_url
Mg2Ni0.75Fe0.25,Mg,HydPark,3.6,585,DOE_data_url
Mg2Ni0.85Al0.15 ,Mg,HydPark,3.4,600,DOE_data_url
Mg3La1,Mg,HydPark,3.9,563,DOE_data_url
Mg4La1,Mg,HydPark,4.3,588,DOE_data_url
Mg7Zn3,Mg,HydPark,2.5,588,DOE_data_url
Mg9Ce1,Mg,HydPark,4,622,DOE_data_url
Mg1La1,Mg,HydPark,2.6,563,DOE_data_url
Mg1Mn0.35Ni0.35 ,Mg,HydPark,3.3,622,DOE_data_url
Mg1Ni1,Mg,HydPark,2,298,DOE_data_url
Mg1Ni0.86Co0.03,Mg,HydPark,2.1,573,DOE_data_url
Mg1Ni0.86Mn0.03,Mg,HydPark,2.1,573,DOE_data_url
Mg1Ti0.39Cu0.29 ,Mg,HydPark,3.8,623,DOE_data_url
Mg0.90Ce0.1,Mg,Extracted,5.74,593,https://doi.org/10.1016/j.jmst.2020.02.042
Mg2Fe1,Mg,Extracted,5.47,673,http://dx.doi.org/10.1088/0957-4484/21/9/095706
Mg0.99Ni0.0167La0.0033,Mg,Extracted,7.19,598,https://doi.org/10.1016/j.ijhydene.2021.12.010
Mg0.98Ni0.0167La0.0033,Mg,Extracted,5.59,448,https://doi.org/10.1016/j.ijhydene.2021.12.010
Mg0.928Ni0.024Y0.048,Mg,Extracted,4.9,623,https://doi.org/10.1016/j.jma.2021.11.026
Mg0.9Y0.015Ce0.015Ni0.07,Mg,Extracted,5.6,573,https://doi.org/10.1016/j.ijhydene.2021.02.184
Sm5Mg41,Mg,Extracted,5,653,http://dx.doi.org/10.1016/j.ijhydene.2016.02.108
Mg0.80Ag0.15Al0.05,Mg,Extracted,1.7,573,https://doi.org/10.1021/acs.jpcc.6b08291
Mg1.9Nd0.1Ni1,Mg,Extracted,3.35,573,http://dx.doi.org/10.1016/j.jallcom.2008.12.018
Mg0.85Ag0.005Al0.1,Mg,Extracted,3.8,573,https://doi.org/10.1021/acs.jpcc.6b08291
Mg2Ni0.9Co0.1,Mg,Extracted,3.13,573,https://doi.org/10.1038/s41598-024-51602-w
La0.121Mg0.669Ni0.21,Mg,Extracted,3.7,523,https://doi.org/10.1016/0925-8388(96)02261-X
Mg2Ni1,Mg,Extracted,3.4,603,https://doi.org/10.1016/j.ijhydene.2006.09.037
Mg2Ni1,Mg,Extracted,3.6,573,https://doi.org/10.1016/S0925-8388(97)00533-1
Mg2Ni1,Mg,Extracted,4.1,553,https://doi.org/10.1016/j.ijhydene.2004.04.019
Mg0.85Ni0.10Pd0.05,Mg,Extracted,4.9,473,https://doi.org/10.1016/j.ijhydene.2011.08.042
Mg0.757Ti0.068Cr0.121V0.053,Mg,Extracted,4,548,https://doi.org/10.1016/j.ijhydene.2006.08.030
Mg0.805Zr0.065Fe0.091Cr0.039,Mg,Extracted,5,553,https://doi.org/10.1016/s0925-8388(00)01186-5
Mg0.833Ni0.132La0.036,Mg,Extracted,4.74,573,https://doi.org/10.1016/j.jallcom.2007.08.079
Mg0.889La0.034Ni0.077,Mg,Extracted,5.4,553,https://doi.org/10.1016/j.ijhydene.2005.06.007
Mg0853Ni0.125La0.022,Mg,Extracted,4.96,573,https://doi.org/10.1016/j.jallcom.2007.08.079
Mg0.664Ni0.332Pd0.003,Mg,Extracted,2.5,473,https://doi.org/10.1016/0925-8388(94)01348-9
Mg0.867Ni0.127La0.006,Mg,Extracted,4.5,573,https://doi.org/10.1016/j.jallcom.2007.08.079
Mg0.9Ni0.047Fe0.024Ti0.029,Mg,Extracted,6.72,573,https://doi.org/10.1016/j.ijhydene.2008.05.097
Mg0.313La0.01Ni0.051,Mg,Extracted,4,558,https://doi.org/10.1016/j.jallcom.2007.06.008
Mg0.874La0.021Ni0.105,Mg,Extracted,3.8,373,https://doi.org/10.1016/j.ijhydene.2008.11.078
Mg0.899La0.017Ni0.084,Mg,Extracted,4.66,623,https://doi.org/10.1016/0360-3199(93)E0009-A
La0.5Ni1.5Mg17,Mg,Extracted,4.03,553,https://doi.org/10.1016/j.ijhydene.2005.04.027
Mg22Y3,Mg,Extracted,2.63,373,http://dx.doi.org/10.1016/j.ijhydene.2015.12.099
Mg22Y3,Mg,Extracted,3.94,423,http://dx.doi.org/10.1016/j.ijhydene.2015.12.099
Mg22Y3,Mg,Extracted,6.48,653,http://dx.doi.org/10.1016/j.ijhydene.2015.12.099
Mg0.242Ni0.055,Mg,Extracted,5,493,https://doi.org/10.1016/s0166-0462(99)00013-7
Mg0.956Ni0.044,Mg,Extracted,4.6,573,https://doi.org/10.1016/j.ijhydene.2006.08.029
Mg0.95Mn0.05,Mg,atomic_per,6,473,https://doi.org/10.1016/S0925-8388(99)00442-9
MgNi0.061,Mg,Extracted,6.5,423,https://doi.org/10.1021/jp044576c
Mg0.95Ni0.05,Mg,atomic_per,5,473,https://doi.org/10.1016/S0925-8388(99)00442-9
Mg0.979Ni0.021,Mg,Extracted,6,503,https://doi.org/10.1016/S0360-3199(99)00057-9
Mg1Zr0.015Ni0.026,Mg,Extracted,5.4,577,https://doi.org/10.1016/j.ijhydene.2008.09.076
Mg0.331La0.001Ni0.005,Mg,Extracted,6,558,https://doi.org/10.1016/j.jallcom.2007.06.008
Mg0.976Fe0.011Ti0.013,Mg,Extracted,2.7,673,https://doi.org/10.1016/0925-8388(94)01465-5
Mg0.99La0.005Ni0.005,Mg,Extracted,4.4,453,https://doi.org/10.1016/j.ijhydene.2009.05.024
Mg0.33V0.009,Mg,Extracted,5.8,473,https://doi.org/10.1016/S0925-8388(99)00268-6
Mg0.95Ti0.05,Mg,Extracted,5,473,https://doi.org/10.1016/S0925-8388(99)00442-9
Mg0.95Ni0.05,Mg,Extracted,1.45,313,https://doi.org/10.1016/j.intermet.2007.06.005
Mg0.95Ni0.05,Mg,Extracted,5.41,473,https://doi.org/10.1016/j.intermet.2007.06.005
Mg0.80Ni0.20,Mg,Extracted,2.77,313,https://doi.org/10.1016/j.intermet.2007.06.005
Mg0.7687Ni0.1278Y0.1035,Mg,Extracted,4.45,573,https://doi.org/10.1016/j.ijhydene.2020.04.142
Hf2Cu1,A2B,HydPark,1.5,293,DOE_data_url
Hf2Fe1,A2B,HydPark,1.2,295,DOE_data_url
Hf2Pd1,A2B,HydPark,1,293,DOE_data_url
Mg1.75Ti0.25Ni0.75Cu0.25,A2B,HydPark,2,573,DOE_data_url
Mg1.9Al0.1Ni1,A2B,HydPark,3.5,523,DOE_data_url
Mg1.9B0.1Ni1,A2B,HydPark,2.8,523,DOE_data_url
Mg1.9Si0.1Ni1,A2B,HydPark,2.9,523,DOE_data_url
Mg1.9Ti0.1Ni1,A2B,HydPark,2.9,573,DOE_data_url
Mg1.9Ti0.1Ni0.9Mn0.1,A2B,HydPark,3.1,523,DOE_data_url
Mg2Co1,A2B,HydPark,4.2,691,DOE_data_url
Mg2Cu1,A2B,HydPark,2.6,568,DOE_data_url
Mg2Ni1,A2B,HydPark,3.6,572,DOE_data_url
Mg2Ni0.75Co0.25,A2B,HydPark,3.1,552,DOE_data_url
Mg2Ni0.75Co25,A2B,HydPark,3.4,573,DOE_data_url
Mg2Ni0.75Cr0.25,A2B,HydPark,3,521,DOE_data_url
Mg2Ni0.75Fe0.25,A2B,HydPark,2.8,526,DOE_data_url
Mg2Ni0.75Fe0.25,A2B,HydPark,3.3,573,DOE_data_url
Mg2Ni0.75V0.25,A2B,HydPark,2.9,523,DOE_data_url
Mg2Ni0.75Zn0.25,A2B,HydPark,3.3,519,DOE_data_url
Mg2Ni0.75Co0.25,A2B,HydPark,3.2,523,DOE_data_url
Mg2Ni0.75Cr0.25,A2B,HydPark,3.2,523,DOE_data_url
Mg2Ni0.75Cu0.25,A2B,HydPark,3.2,523,DOE_data_url
Mg2Ni0.75Mn0.25,A2B,HydPark,3.2,523,DOE_data_url
Mg2Ni0.75Ti0.25,A2B,HydPark,3.2,523,DOE_data_url
Mg2Ni0.7Zr0.3,A2B,HydPark,3.5,613,DOE_data_url
Ti2Ni1,A2B,HydPark,1.6,423,DOE_data_url
Zr2Pd1,A2B,HydPark,1.9,293,DOE_data_url
Ce1Ni1,AB,HydPark,1.8,293,DOE_data_url
Hf1Al1,AB,HydPark,0.5,323,DOE_data_url
Hf1Co1,AB,HydPark,1.3,323,DOE_data_url
Hf1Ni1,AB,HydPark,1.3,323,DOE_data_url
La1Ni1,AB,HydPark,1.7,293,DOE_data_url
Li0.94Pd1,AB,HydPark,0.9,573,DOE_data_url
Th1Co1,AB,HydPark,1.4,313,DOE_data_url
Th1Ni1,AB,HydPark,1.2,313,DOE_data_url
Ti0.42Zr0.08Fe0.50,AB,HydPark,0.7,323,DOE_data_url
Ti0.46Fe0.45V0.05Mn0.05,AB,HydPark,1.7,295,DOE_data_url
Ti0.48Fe0.47V0.025Mn0.025,AB,HydPark,1.7,295,DOE_data_url
Ti0.96Zr0.04Fe0.95Nb0.04,AB,HydPark,1.7,303,DOE_data_url
Ti0.9Fe0.9B0.2,AB,HydPark,1.5,300,DOE_data_url
Ti0.9La0.1Co1,AB,HydPark,1.5,423,DOE_data_url
Ti0.9Zr0.1Fe1,AB,HydPark,1,303,DOE_data_url
Ti1.1Fe1,AB,HydPark,1.6,323,DOE_data_url
Ti1.1FeB0.001,AB,HydPark,1.1,323,DOE_data_url
Ti1.3Fe1,AB,HydPark,1.9,298,DOE_data_url
Ti1Co1,AB,HydPark,1.3,423,DOE_data_url
Ti1Co1,AB,HydPark,1.4,428,DOE_data_url
Ti1Co1,AB,HydPark,0.7,389,DOE_data_url
Ti1Co1,AB,HydPark,1.45,425,DOE_data_url
Ti1Co0.5Fe0.5,AB,HydPark,1.1,373,DOE_data_url
Ti1Co0.5Mn0.5,AB,HydPark,1.6,393,DOE_data_url
Ti1Cu1,AB,HydPark,1.7,473,DOE_data_url
Ti1Fe1,AB,HydPark,1.9,303,DOE_data_url
Ti1Fe0.5Co0.5,AB,HydPark,1.1,423,DOE_data_url
Ti1Fe0.6Ni0.4,AB,HydPark,1.5,323,DOE_data_url
Ti1Fe0.7Mn0.2,AB,HydPark,2,313,DOE_data_url
Ti1Fe0.7Mn0.3,AB,HydPark,1.6,313,DOE_data_url
Ti1Fe0.88,AB,HydPark,2,313,DOE_data_url
Ti1Fe0.8Be0.2,AB,HydPark,1.4,294,DOE_data_url
Ti1Fe0.8Cr0.2,AB,HydPark,1.8,313,DOE_data_url
Ti1Fe0.8Ni0.15Nb0.05,AB,HydPark,1.1,423,DOE_data_url
Ti1Fe0.8Ni0.15V0.05,AB,HydPark,1.3,423,DOE_data_url
Ti1Fe0.8Ni0.2,AB,HydPark,1.3,323,DOE_data_url
Ti1Fe0.94Al0.06,AB,HydPark,1.2,303,DOE_data_url
Ti1Fe0.95Cr0.05 ,AB,HydPark,1.7,313,DOE_data_url
Ti1Fe0.95Mn0.05,AB,HydPark,1.6,323,DOE_data_url
Ti1Fe0.95V0.05,AB,HydPark,1.7,313,DOE_data_url
Ti1Fe0.96Nb0.04,AB,HydPark,1.7,313,DOE_data_url
Ti1Fe0.9Al0.1,AB,HydPark,1.3,298,DOE_data_url
Ti1Fe0.9Co0.1,AB,HydPark,1.8,313,DOE_data_url
Ti1Fe0.9Cr0.1,AB,HydPark,1.7,313,DOE_data_url
Ti1Fe0.9Cu0.1,AB,HydPark,1.2,313,DOE_data_url
Ti1Fe0.9Mn0.1,AB,HydPark,1.9,298,DOE_data_url
Ti1Fe0.9Mo0.1,AB,HydPark,1.7,313,DOE_data_url
Ti1Fe0.9Ni0.1,AB,HydPark,1.6,313,DOE_data_url
Ti1Ni1,AB,HydPark,1.3,473,DOE_data_url
U1Co1,AB,HydPark,0.6,423,DOE_data_url
Zr0.5Hf0.5Co1,AB,HydPark,1.1,473,DOE_data_url
Zr0.7Hf0.3Co1,AB,HydPark,1.4,473,DOE_data_url
Zr0.7Ti0.3Co0.7Ni0.3,AB,HydPark,1.1,373,DOE_data_url
Zr1Co1,AB,HydPark,2,703,DOE_data_url
Zr1Co0.84Ni0.16,AB,HydPark,1.6,523,DOE_data_url
Zr1Ni1,AB,HydPark,1.7,523,DOE_data_url
Zr1Ni0.8Co0.2,AB,HydPark,1.8,505,DOE_data_url
Ti0.7875Zr0.2625Mn0.8Cr1.05V0.05Cu0.1,AB2,HydPark,1.8,303,DOE_data_url
Ca1Ni2,AB2,HydPark,2.1,298,DOE_data_url
Ce1Al1.25Cr0.75,AB2,HydPark,0.6,294,DOE_data_url
Ce1Mg2,AB2,HydPark,3.1,489,DOE_data_url
Ce1Mn1Al1,AB2,HydPark,0.9,294,DOE_data_url
Ce1Mn1Al1,AB2,HydPark,1.1,300,DOE_data_url
Dy1Fe2,AB2,HydPark,2.7,294,DOE_data_url
Er1Fe2,AB2,HydPark,1.7,297,DOE_data_url
Er1Fe2,AB2,HydPark,1.5,353,DOE_data_url
Er1Mn2,AB2,HydPark,1.75,295,DOE_data_url
Gd1Co2,AB2,HydPark,1.5,473,DOE_data_url
Gd1Fe2,AB2,HydPark,1.6,293,DOE_data_url
Gd1Fe1Al1,AB2,HydPark,1.2,300,DOE_data_url
Gd1Mn2,AB2,HydPark,1.1,633,DOE_data_url
Gd1Ni2,AB2,HydPark,1.5,573,DOE_data_url
Gd1NiAl,AB2,HydPark,0.8,300,DOE_data_url
Gd1Rh2,AB2,HydPark,0.9,415,DOE_data_url
Gd1Ru2,AB2,HydPark,1,498,DOE_data_url
Ho0.6Zr0.4Co2,AB2,HydPark,1,323,DOE_data_url
Ho0.8Zr0.2Co2,AB2,HydPark,1.2,323,DOE_data_url
Ho1Ru2,AB2,HydPark,1.1,428,DOE_data_url
La1Mn1Al1,AB2,HydPark,1.2,294,DOE_data_url
La1Rh2,AB2,HydPark,1.4,473,DOE_data_url
Li1Pd2,AB2,HydPark,0.8,573,DOE_data_url
Mg1Y1Ni4,AB2,HydPark,1.05,313,DOE_data_url
Pr1Co2,AB2,HydPark,1.5,373,DOE_data_url
Sc1Fe2,AB2,HydPark,2,413,DOE_data_url
Sc1Mn2,AB2,HydPark,2.4,413,DOE_data_url
Sm1Co2,AB2,HydPark,1.5,313,DOE_data_url
Tb0.27Dy0.73Fe2,AB2,HydPark,1.5,473,DOE_data_url
Ti0.475Zr0.475La0.05Mn0.8Cr0.8Ni0.4,AB2,HydPark,1.8,313,DOE_data_url
Ti0.52Zr0.48Ni1.01V0.39Cr0.22Mn0.21Fe0.19Al0.19,AB2,HydPark,1.4,295,DOE_data_url
Ti0.5Zr0.5Cr1.5Ni0.5,AB2,HydPark,1.4,313,DOE_data_url
Ti0.5Zr0.5Mn0.9Cr0.9Ni0.4,AB2,HydPark,1.6,313,DOE_data_url
Ti0.5Zr0.5Mn1.2Fe0.3,AB2,HydPark,1.9,393,DOE_data_url
Ti0.5Zr0.5Mn1.36Fe0.34,AB2,HydPark,1.5,373,DOE_data_url
Ti0.5Zr0.5Mn2,AB2,HydPark,1.8,343,DOE_data_url
Ti0.6Zr0.4Mn1.5Cu0.3Si0.2,AB2,HydPark,0.9,293,DOE_data_url
Ti0.6Zr0.4Mn1.6Cu0.3Si0.1,AB2,HydPark,1.3,293,DOE_data_url
Ti0.6Zr0.4Mn1.9Cu0.1,AB2,HydPark,1.7,293,DOE_data_url
Ti0.73Zr0.27Mn1.25Cr0.75Cu0.1,AB2,HydPark,1.7,293,DOE_data_url
Ti0.75Zr0.25Cr1.5Ni0.5,AB2,HydPark,1.7,313,DOE_data_url
Ti0.75Zr0.25Cr1Ni1,AB2,HydPark,1.5,313,DOE_data_url
Ti0.77Zr0.23Mn0.67Cr0.67Cu0.67,AB2,HydPark,1.6,303,DOE_data_url
Ti0.7Zr0.3Mn1.9Mo0.1,AB2,HydPark,1.7,290,DOE_data_url
Ti0.8Zr0.2Mn0.8Cr1.0Fe0.2,AB2,HydPark,1.8,293,DOE_data_url
Ti0.8Zr0.2Mn1.2Cr0.8,AB2,HydPark,2,293,DOE_data_url
Ti0.8Zr0.2Mn1.2V0.2Cr0.6,AB2,HydPark,1.9,293,DOE_data_url
Ti0.8Zr0.2Mn1.4V0.2Cr0.4,AB2,HydPark,1.9,293,DOE_data_url
Ti0.8Zr0.2Mn1.5Cr0.5,AB2,HydPark,2,303,DOE_data_url
Ti0.8Zr0.2Mn1.5Cu0.5,AB2,HydPark,1.6,303,DOE_data_url
Ti0.8Zr0.2Mn1.5Fe0.5,AB2,HydPark,1.7,303,DOE_data_url
Ti0.8Zr0.2Mn1.5V0.5,AB2,HydPark,2,303,DOE_data_url
Ti0.8Zr0.2Mn1.6V0.2Cr0.2,AB2,HydPark,1.9,293,DOE_data_url
Ti0.8Zr0.2Mn1.7V0.2Mo0.1,AB2,HydPark,2,287,DOE_data_url
Ti0.8Zr0.2Mn1.8Mo0.2,AB2,HydPark,1.7,293,DOE_data_url
Ti0.8Zr0.2Mn1Cr1,AB2,HydPark,1.8,303,DOE_data_url
Ti0.8Zr0.2V0.6Mn0.2Pd0.1Ni0.8Fe0.2,AB2,HydPark,1.3,298,DOE_data_url
Ti0.8Zr0.3Mn1.4La0.05V0.2Cr0.2,AB2,HydPark,1.8,293,DOE_data_url
Ti0.8Zr0.3Mn1.4Mo0.05Cu0.05V0.2Cr0.2,AB2,HydPark,1.9,293,DOE_data_url
Ti0.8Zr0.3Mn1.4Mo0.1V0.1Cr0.2,AB2,HydPark,1.8,293,DOE_data_url
Ti0.8Zr0.3Mn1.5V0.4Cr0.2,AB2,HydPark,1.7,293,DOE_data_url
Ti0.8Zr0.3Mn1.6Cr0.2Al0.1,AB2,HydPark,0.7,293,DOE_data_url
Ti0.95Zr0.05Cr1.2Mn0.6Co0.2,AB2,HydPark,1.8,293,DOE_data_url
Ti0.95Zr0.05Cr1.2Mn0.75V0.05,AB2,HydPark,1.8,293,DOE_data_url
Ti0.95Zr0.05Cr1.2Mn0.7V0.1,AB2,HydPark,1.8,293,DOE_data_url
Ti0.95Zr0.05Cr1.2Mn0.8,AB2,HydPark,1.7,293,DOE_data_url
Ti0.95Zr0.05Mn1.45Al0.5,AB2,HydPark,1.4,298,DOE_data_url
Ti0.95Zr0.05Mn1.45Co0.5,AB2,HydPark,1.9,298,DOE_data_url
Ti0.95Zr0.05Mn1.45Cr0.5,AB2,HydPark,1.9,298,DOE_data_url
Ti0.95Zr0.05Mn1.45Ni0.5,AB2,HydPark,1.9,298,DOE_data_url
Ti0.95Zr0.05Mn1.45V0.5,AB2,HydPark,2,298,DOE_data_url
Ti0.95Zr0.05Mn1.48V0.43Fe0.08Al0.01,AB2,HydPark,1.9,293,DOE_data_url
Ti0.95Zr0.05Mn1.95,AB2,HydPark,1.9,298,DOE_data_url
Ti0.98Zr0.02Mn1.5V0.43Fe0.09Cr0.05,AB2,HydPark,1.9,293,DOE_data_url
Ti0.98Zr0.02V0.43Fe0.09Cr0.05Mn1.5,AB2,HydPark,1.6,293,DOE_data_url
Ti0.9Zr0.15Mn1.6Cr0.2V0.2,AB2,HydPark,2.1,298,DOE_data_url
Ti0.9Zr0.1Mn1.4Cr0.45Fe0.15,AB2,HydPark,2.2,293,DOE_data_url
Ti0.9Zr0.1Mn1.4Cr0.4V0.2,AB2,HydPark,1.7,300,DOE_data_url
Ti0.9Zr0.2Mn1.4Cr0.4V0.2Fe0.2,AB2,HydPark,2.1,298,DOE_data_url
Ti0.9Zr0.2Mn1.4Cr0.4V0.2,AB2,HydPark,2.1,298,DOE_data_url
Ti0.9Zr0.2Mn1.6Cr0.2V0.2Fe0.2,AB2,HydPark,2.1,298,DOE_data_url
Ti0.9Zr0.2Mn1.6Ni0.2V0.2Fe0.2,AB2,HydPark,2,298,DOE_data_url
Ti0.9Zr0.2Mn1.6Ni0.2V0.2,AB2,HydPark,2.1,298,DOE_data_url
Ti0.9Zr0.2Mn1.8V0.2Fe0.2,AB2,HydPark,2,298,DOE_data_url
Ti0.9Zr0.2Mn1.8V0.2,AB2,HydPark,2.1,298,DOE_data_url
Ti0.9Zr0.3Mn1.3Cu0.05Mo0.05V0.2Cr0.2,AB2,HydPark,2,293,DOE_data_url
Ti0.85Zr0.15MnCr0.8V0.1Cu0.1,AB2,HydPark,1.7,303,DOE_data_url
Ti0.9Zr0.1Mn1.4Cr0.4V0.2,AB2,HydPark,1.8,303,DOE_data_url
Ti0.9Zr0.1MnCr0.9V0.1,AB2,HydPark,1.7,303,DOE_data_url
Ti1.2Cr1.9Mn0.1,AB2,HydPark,1.8,263,DOE_data_url
Ti1.2CrMn,AB2,HydPark,2,263,DOE_data_url
Ti1Cr1.8,AB2,HydPark,1.9,241,DOE_data_url
Ti1Cr1.8,AB2,HydPark,2.43,253,DOE_data_url
Ti1Cr1.8Mo0.2,AB2,HydPark,2.6,233,DOE_data_url
Ti1Cr1.8V0.2,AB2,HydPark,2.9,233,DOE_data_url
Ti1Cr2,AB2,HydPark,1.8,233,DOE_data_url
Ti1Cr1Mn1,AB2,HydPark,1.7,257,DOE_data_url
Ti1Cr1Mn1,AB2,HydPark,2.1,313,DOE_data_url
Ti1Cr1Mn0.85Fe0.3V0.15,AB2,HydPark,1.6,293,DOE_data_url
Ti1Mn1.25Cr0.25,AB2,HydPark,2.1,293,DOE_data_url
Ti1Mn1.28V0.6Fe0.15,AB2,HydPark,2.15,293,DOE_data_url
Ti1Mn1.2Fe0.37,AB2,HydPark,1.4,283,DOE_data_url
Ti1Mn1.2V0.8,AB2,HydPark,2.1,323,DOE_data_url
Ti1Mn1.3Fe0.11,AB2,HydPark,1.7,297,DOE_data_url
Ti1Mn1.45Al0.5,AB2,HydPark,1.5,298,DOE_data_url
Ti1Mn1.45Co0.5,AB2,HydPark,1.9,298,DOE_data_url
Ti1Mn1.45Cr0.5,AB2,HydPark,1.9,298,DOE_data_url
Ti1Mn1.45Ni0.5,AB2,HydPark,1.9,298,DOE_data_url
Ti1Mn1.45V0.5,AB2,HydPark,2.1,298,DOE_data_url
Ti1Mn1.4V0.62,AB2,HydPark,2.15,293,DOE_data_url
Ti1Mn1.5,AB2,HydPark,1.9,293,DOE_data_url
Ti1Mn1.5V0.45Fe0.1,AB2,HydPark,1.32,333,DOE_data_url
Ti1Mn1.95,AB2,HydPark,2,298,DOE_data_url
Ti1MnV0.5,AB2,HydPark,2.6,298,DOE_data_url
Ti1MnV0.9Cr0.1,AB2,HydPark,2.45,318,DOE_data_url
Ti1V1.4Ni0.6,AB2,HydPark,2.9,333,DOE_data_url
Ti1V1.5Fe0.4Mn0.1,AB2,HydPark,3.3,323,DOE_data_url
Ti1V1.6Ni0.4,AB2,HydPark,3.3,393,DOE_data_url
Ti1V1.8Ni0.2,AB2,HydPark,3.6,363,DOE_data_url
Ti1V1Mn,AB2,HydPark,2.4,343,DOE_data_url
Tm1Fe2,AB2,HydPark,1.6,353,DOE_data_url
U1Ni1Al1,AB2,HydPark,0.5,373,DOE_data_url
U1Ni1Al1,AB2,HydPark,0.7,400,DOE_data_url
U1Ti2,AB2,HydPark,1.9,673,DOE_data_url
Y1Co2,AB2,HydPark,1.8,298,DOE_data_url
Y1Fe2,AB2,HydPark,2.1,293,DOE_data_url
Zr0.2Ho0.8Co1Fe1,AB2,HydPark,3.3,300,DOE_data_url
Zr0.2Ho0.8Fe0.5Co1.5,AB2,HydPark,1.3,300,DOE_data_url
Zr0.5Ti0.5Cr1Fe1,AB2,HydPark,1.8,296,DOE_data_url
Zr0.5Ti0.5Mn0.4V0.6Ni0.85Al0.15,AB2,HydPark,1.6,303,DOE_data_url
Zr0.5Ti0.5Mn0.4V0.6Ni0.85Co0.15,AB2,HydPark,1.6,303,DOE_data_url
Zr0.5Ti0.5Mn0.4V0.6Ni0.85Cu0.15,AB2,HydPark,1.6,303,DOE_data_url
Zr0.5Ti0.5Mn0.4V0.6Ni0.85Fe0.15,AB2,HydPark,1.6,303,DOE_data_url
Zr0.5Ti0.5Mn0.4V0.6Ni0.85Mo0.15,AB2,HydPark,1.6,303,DOE_data_url
Zr0.5Ti0.5Mn1.2Fe0.3,AB2,HydPark,1.6,423,DOE_data_url
Zr0.65Ti0.35Mn0.528V0.2464Cr0.1936Ni0.7568,AB2,HydPark,1.7,303,DOE_data_url
Zr0.6Ho0.4Co2,AB2,HydPark,1,323,DOE_data_url
Zr0.6Ti0.4Mn2,AB2,HydPark,1.7,296,DOE_data_url
Zr0.76Ti0.24Ni1.16Mn0.63V0.14Fe0.18,AB2,HydPark,1.6,303,DOE_data_url
Zr0.79Ti0.21MnFe1.02,AB2,HydPark,1.5,303,DOE_data_url
Zr0.7Ce0.3Mn2,AB2,HydPark,1.6,373,DOE_data_url
Zr0.7Ti0.3Cr0.3Mn0.3V0.4Ni1.0,AB2,HydPark,1.8,323,DOE_data_url
Zr0.7Ti0.3Cr0.6Fe1.4,AB2,HydPark,1.5,296,DOE_data_url
Zr0.7Ti0.3Cr1Fe1,AB2,HydPark,1.7,296,DOE_data_url
Zr0.7Ti0.3Mn2,AB2,HydPark,1.7,303,DOE_data_url
Zr0.7Ti0.3Mn2Fe0.8,AB2,HydPark,0.8,298,DOE_data_url
Zr0.7Ti0.3Mn1Fe1,AB2,HydPark,1.7,296,DOE_data_url
Zr0.7Ti0.3Ni1.0V0.4Mn0.3Cr0.3,AB2,HydPark,1.7,303,DOE_data_url
Zr0.8Ce0.2Mn2,AB2,HydPark,1.6,373,DOE_data_url
Zr0.8Ti0.2Cr0.6Fe1.4,AB2,HydPark,1.6,296,DOE_data_url
Zr0.8Ti0.2Cr1.25Mn,AB2,HydPark,1.8,338,DOE_data_url
Zr0.8Ti0.2Cr1Co0.8V0.2,AB2,HydPark,1.7,423,DOE_data_url
Zr0.8Ti0.2Fe1Mn1,AB2,HydPark,1.4,303,DOE_data_url
Zr0.8Ti0.2Mn0.6Ni1.4,AB2,HydPark,0.8,298,DOE_data_url
Zr0.8Ti0.2Mn1Fe1,AB2,HydPark,1.7,296,DOE_data_url
Zr0.8Ti0.2Ni1.2V0.6Co0.2,AB2,HydPark,1.8,340,DOE_data_url
Zr0.8Ti0.2Ni1.2V0.6Mn0.2,AB2,HydPark,1.8,340,DOE_data_url
Zr0.8Ti0.2Ni1.2V0.6Mo0.2,AB2,HydPark,1.8,340,DOE_data_url
Zr0.8Ti0.2Ni1.2V0.6Si0.2,AB2,HydPark,1.9,340,DOE_data_url
Zr0.9Ti0.1Mn0.644V0.46Ni1.104,AB2,HydPark,0.7,303,DOE_data_url
Zr0.9Ti0.1Cr0.55Fe1.45,AB2,HydPark,1.6,283,DOE_data_url
Zr0.9Ti0.1Cr1Co0.8V0.2,AB2,HydPark,1.7,423,DOE_data_url
Zr0.9Ti0.1Cr1Fe1,AB2,HydPark,1.6,303,DOE_data_url
Zr0.9Ti0.1Cr1Fe0.8V0.2,AB2,HydPark,1.8,423,DOE_data_url
Zr0.9Ti0.1Cr1Ni0.8V0.2,AB2,HydPark,1.8,423,DOE_data_url
Zr0.9Ti0.1Mn1Fe1,AB2,HydPark,1.5,303,DOE_data_url
Zr0.9Ti0.1Ni1.1Mn0.6V0.2Co0.1,AB2,HydPark,1.5,313,DOE_data_url
Zr0.9Ti0.1Ni1.3V0.2Mn0.6La0.05,AB2,HydPark,1.4,313,DOE_data_url
Zr0.9Ti0.1V0.5Fe1.5,AB2,HydPark,1.5,323,DOE_data_url
Zr1Fe1.1Cr1.1,AB2,HydPark,1.5,318,DOE_data_url
Zr1Fe1.5Cr0.5,AB2,HydPark,1.5,318,DOE_data_url
Zr1Mn0.76N1.14,AB2,HydPark,1.7,303,DOE_data_url
Zr1Ni1.44V0.48Mn0.48,AB2,HydPark,1.6,303,DOE_data_url
Zr1Be2,AB2,HydPark,2.1,295,DOE_data_url
Zr1Co1.5Al0.5,AB2,HydPark,1,293,DOE_data_url
Zr1Co1.5V0.5,AB2,HydPark,1.5,323,DOE_data_url
Zr1Co1Cr1,AB2,HydPark,1.6,323,DOE_data_url
Zr1Co1V1,AB2,HydPark,1.8,323,DOE_data_url
Zr1Co1V0.2Cr0.8,AB2,HydPark,1.5,373,DOE_data_url
Zr1Cr0.6Fe1.4,AB2,HydPark,1.5,296,DOE_data_url
Zr1Cr0.8Co0.8V0.4,AB2,HydPark,1.8,403,DOE_data_url
Zr1Cr1.2Fe0.8,AB2,HydPark,1.4,343,DOE_data_url
Zr1Cr1.2Ni0.8,AB2,HydPark,2,343,DOE_data_url
Zr1Cr1.75Ge0.25,AB2,HydPark,1.3,473,DOE_data_url
Zr1Cr2,AB2,HydPark,1.8,300,DOE_data_url
Zr1Cr2Co0.8,AB2,HydPark,1,373,DOE_data_url
Zr1Cr2Fe0.8,AB2,HydPark,1.2,373,DOE_data_url
Zr1Cr2Ni0.8,AB2,HydPark,1.4,373,DOE_data_url
Zr1Cr1Co0.6V0.4,AB2,HydPark,1.6,453,DOE_data_url
Zr1Cr1Co0.8V0.2,AB2,HydPark,2.2,423,DOE_data_url
Zr1Cr1Fe1,AB2,HydPark,1.6,324,DOE_data_url
Zr1Cr1Fe1.2,AB2,HydPark,1.4,393,DOE_data_url
Zr1Cr1Fe1.6,AB2,HydPark,1.3,296,DOE_data_url
Zr1Cr1Fe1.8,AB2,HydPark,1.3,296,DOE_data_url
Zr1Cr1Fe1Cu0.8,AB2,HydPark,1.2,296,DOE_data_url
Zr1Cr1Fe1Mn0.8,AB2,HydPark,1.4,296,DOE_data_url
Zr1Cr1Ni1,AB2,HydPark,1.4,303,DOE_data_url
Zr1Fe1.4Cr1,AB2,HydPark,1.7,296,DOE_data_url
Zr1Fe1.4Cr0.6,AB2,HydPark,1.5,293,DOE_data_url
Zr1Fe1.5Al0.5,AB2,HydPark,1,293,DOE_data_url
Zr1Fe1.5Cr1,AB2,HydPark,1.5,296,DOE_data_url
Zr1Fe1.5Cr0.5,AB2,HydPark,1.5,293,DOE_data_url
Zr1Fe1.5V0.5,AB2,HydPark,1.6,323,DOE_data_url
Zr1Fe1.6Al0.4,AB2,HydPark,1,297,DOE_data_url
Zr1Fe1Cr1,AB2,HydPark,1.7,323,DOE_data_url
Zr1Fe1Mn1,AB2,HydPark,1.6,423,DOE_data_url
Zr1Fe1Mn1Cr0.25,AB2,HydPark,1.6,318,DOE_data_url
Zr1Fe1Mn1Ni0.4,AB2,HydPark,0.8,296,DOE_data_url
Zr1Fe1Mo1,AB2,HydPark,1.2,303,DOE_data_url
Zr1Fe1V1,AB2,HydPark,1.6,323,DOE_data_url
Zr1Mn0.5V0.5Ni1.4,AB2,HydPark,1.6,303,DOE_data_url
Zr1Mn0.6Ni1.4,AB2,HydPark,0.9,298,DOE_data_url
Zr1Mn0.6V0.2Co0.1Ni1.2,AB2,HydPark,1.6,298,DOE_data_url
Zr1Mn0.6V0.2Co0.1Ni1.2,AB2,HydPark,1.6,313,DOE_data_url
Zr1Mn0.6V0.2Ni1.2,AB2,HydPark,1.8,298,DOE_data_url
Zr1Mn0.8Ni1.2,AB2,HydPark,1.7,298,DOE_data_url
Zr1Mn1.11Fe1.22,AB2,HydPark,1.3,303,DOE_data_url
Zr1Mn1.11Fe1.22,AB2,HydPark,1.5,373,DOE_data_url
Zr1Mn1.22Fe1.11,AB2,HydPark,1.5,296,DOE_data_url
Zr1Mn1.22Fe1.14,AB2,HydPark,1.2,313,DOE_data_url
Zr1Mn1.2Fe0.4,AB2,HydPark,1.5,323,DOE_data_url
Zr1Mn1.52Co0.4V0.08,AB2,HydPark,1.2,473,DOE_data_url
Zr1Mn1.53Fe1.27,AB2,HydPark,1,296,DOE_data_url
Zr1Mn1.6Co0.4,AB2,HydPark,1.3,423,DOE_data_url
Zr1Mn1.8,AB2,HydPark,1.6,323,DOE_data_url
Zr1Mn1.8Co0.2,AB2,HydPark,1.2,473,DOE_data_url
Zr1Mn1.8Fe0.2,AB2,HydPark,1.2,473,DOE_data_url
Zr1Mn1.8Ni0.2,AB2,HydPark,1.1,473,DOE_data_url
Zr1Mn1.8V0.2,AB2,HydPark,1.3,473,DOE_data_url
Zr1Mn2,AB2,HydPark,1.7,323,DOE_data_url
Zr1Mn2,AB2,HydPark,1.8,353,DOE_data_url
Zr1Mn2.4,AB2,HydPark,1.6,323,DOE_data_url
Zr1Mn2.5,AB2,HydPark,1.4,323,DOE_data_url
Zr1Mn2.6Fe0.2,AB2,HydPark,1.4,373,DOE_data_url
Zr1Mn2.7,AB2,HydPark,1.3,373,DOE_data_url
Zr1Mn2.8,AB2,HydPark,1.5,296,DOE_data_url
Zr1Mn2.8,AB2,HydPark,1.6,323,DOE_data_url
Zr1Mn2.8Fe0.4,AB2,HydPark,1.2,373,DOE_data_url
Zr1Mn2.8Ni0.4,AB2,HydPark,1.3,296,DOE_data_url
Zr1Mn2Co0.8,AB2,HydPark,0.9,296,DOE_data_url
Zr1Mn2Cu0.8,AB2,HydPark,1.4,323,DOE_data_url
Zr1Mn2Fe0.8,AB2,HydPark,1.4,296,DOE_data_url
Zr1Mn2Fe1.2,AB2,HydPark,0.7,298,DOE_data_url
Zr1Mn2Ni0.8,AB2,HydPark,1.3,296,DOE_data_url
Zr1Mn3,AB2,HydPark,1.3,323,DOE_data_url
Zr1Mn3.8,AB2,HydPark,1.2,303,DOE_data_url
Zr1Mn1Fe0.7Co0.3,AB2,HydPark,1.2,303,DOE_data_url
Zr1Mo2,AB2,HydPark,1,195,DOE_data_url
Zr1Mo1Cr1,AB2,HydPark,1.3,298,DOE_data_url
Zr1Ni1.2Cr0.8,AB2,HydPark,1.6,298,DOE_data_url
Zr1Ni1.2Cr0.8La0.05,AB2,HydPark,1.7,298,DOE_data_url
Zr1Ni1.2Mn0.5Cr0.2V0.1,AB2,HydPark,1.6,343,DOE_data_url
Zr1Ni1.2Mn0.6Cr0.2,AB2,HydPark,1.45,343,DOE_data_url
Zr1Ni1Al1,AB2,HydPark,0.3,313,DOE_data_url
Zr1V0.7Mn0.5Ni1.2,AB2,HydPark,1.6,333,DOE_data_url
Ca1Ni4B1,AB5,HydPark,1.2,300,DOE_data_url
Ca1Ni5,AB5,HydPark,1.9,293,DOE_data_url
Ca1Ni5,AB5,HydPark,1.9,298,DOE_data_url
Ce0.5La0.5Ni2.5Cu2.5,AB5,HydPark,1.1,296,DOE_data_url
Ce0.6La0.4Ni5,AB5,HydPark,1.5,298,DOE_data_url
Ce0.7La0.3Ni5,AB5,HydPark,1.4,293,DOE_data_url
Ce0.8La0.2Ni4.7Cu0.3,AB5,HydPark,1.5,296,DOE_data_url
Ce0.8La0.2Ni5,AB5,HydPark,1.5,296,DOE_data_url
Ce0.8Pr0.2Ni2.5Cu2.5,AB5,HydPark,1.05,296,DOE_data_url
Ce0.2Pr0.8Co5 ,AB5,HydPark,0.6,293,DOE_data_url
Ce0.4Pr0.6Co5 ,AB5,HydPark,0.6,293,DOE_data_url
Ce0.5La0.5Ni5,AB5,HydPark,1.4,293,DOE_data_url
Ce0.6Pr0.4Co5 ,AB5,HydPark,0.6,293,DOE_data_url
Ce0.7La0.7Ni5,AB5,HydPark,1.4,293,DOE_data_url
Ce0.8La0.2Ni5,AB5,HydPark,1.5,333,DOE_data_url
Ce0.8Pr0.2Co5 ,AB5,HydPark,0.6,293,DOE_data_url
Ce1Co5,AB5,HydPark,0.5,293,DOE_data_url
Ce1Co5,AB5,HydPark,0.65,323,DOE_data_url
Ce1Fe5,AB5,HydPark,0.7,373,DOE_data_url
CeNi3.55Mn0.4Al0.3Co0.75,AB5,HydPark,1.2,298,DOE_data_url
CeNi4.25Mn0.75,AB5,HydPark,1.4,296,DOE_data_url
CeNi4.5Al0.5,AB5,HydPark,1.4,296,DOE_data_url
CeNi4.5Mn0.5,AB5,HydPark,1.2,296,DOE_data_url
Ce1Ni5,AB5,HydPark,1.5,296,DOE_data_url
Ce1Ni5,AB5,HydPark,1.4,298,DOE_data_url
Dy1Ni4.25Ga0.75,AB5,HydPark,0.8,293,DOE_data_url
Dy1Ni4Al1,AB5,HydPark,0.8,293,DOE_data_url
Er1Ni3.5Al1.5,AB5,HydPark,0.7,388,DOE_data_url
Eu1Ni5,AB5,HydPark,1.2,298,DOE_data_url
Gd1Co5,AB5,HydPark,0.4,294,DOE_data_url
Gd1Ni4.5Al0.5,AB5,HydPark,0.9,293,DOE_data_url
Gd1Ni4Al1,AB5,HydPark,0.9,293,DOE_data_url
Gd1Ni5,AB5,HydPark,0.6,296,DOE_data_url
Ho1Ni4Al1,AB5,HydPark,0.9,333,DOE_data_url
La0.4Ce0.2Ca0.5Ni3.55Co0.75Mn0.4Al0.3,AB5,HydPark,1.2,295,DOE_data_url
La0.5Ce0.4Ti0.1Ni3.77Cu0.6Fe0.6Cr0.6Mn0.36Al0.27,AB5,HydPark,1.2,303,DOE_data_url
La0.65Nd0.2Pr0.15Ni3.55Co0.75Mn0.4Al0.3,AB5,HydPark,1.4,296,DOE_data_url
La0.6Ca0.4Ni5 ,AB5,HydPark,1.7,311,DOE_data_url
La0.6Ce0.4Ni3.77Cu0.6Fe0.6Cr0.6Mn0.36Al0.27,AB5,HydPark,1.3,303,DOE_data_url
La0.6Ce0.4Ni3.77Co0.6Mn0.36Al0.27,AB5,HydPark,1.4,303,DOE_data_url
La0.7Sm0.3Ni4Fe,AB5,HydPark,1.15,323,DOE_data_url
La0.8Ba0.2Ni5,AB5,HydPark,1.3,298,DOE_data_url
La0.8Ca0.2Ni5,AB5,HydPark,1.6,298,DOE_data_url
La0.8Ce0.2Ca0.1Ni3.55Co0.75Mn0.4Al0.3,AB5,HydPark,1.45,295,DOE_data_url
La0.8Ce0.2Ni4.25Co0.5Sn0.25,AB5,HydPark,1.2,298,DOE_data_url
La0.8Ce0.2Ni4.8Sn0.25,AB5,HydPark,1.3,298,DOE_data_url
La0.8Er0.2Ni5,AB5,HydPark,1.45,313,DOE_data_url
La0.8Gd0.2Ni5,AB5,HydPark,1.5,313,DOE_data_url
La0.8Nd0.2Ni2.4Co2.5Si0.1,AB5,HydPark,1.3,293,DOE_data_url
La0.8Nd0.2Ni5,AB5,HydPark,1.5,313,DOE_data_url
La0.8Th0.2Ni5,AB5,HydPark,1.41,313,DOE_data_url
La0.8Y0.2Ni4.8Mn0.2,AB5,HydPark,1.6,298,DOE_data_url
La0.8Y0.2Ni5,AB5,HydPark,1.5,313,DOE_data_url
La0.8Zr0.2Ni5,AB5,HydPark,1.3,313,DOE_data_url
La0.9Mg0.1Ni5,AB5,HydPark,1.4,298,DOE_data_url
La0.9Nd0.05Pr0.05Ni3.5Co0.65Al0.3Mn0.4,AB5,HydPark,1.3,323,DOE_data_url
La0.13Ce0.35Pr0.52Co5,AB5,HydPark,0.8,323,DOE_data_url
La0.1Ce0.9Co5,AB5,HydPark,0.6,293,DOE_data_url
La0.2Ce0.8Co5,AB5,HydPark,0.6,293,DOE_data_url
La0.2Pr0.8Co5,AB5,HydPark,0.7,293,DOE_data_url
La0.4Ce0.6Co5,AB5,HydPark,0.6,293,DOE_data_url
La0.4Pr0.6Co5 ,AB5,HydPark,0.9,293,DOE_data_url
La0.5Ce0.5Ni5,AB5,HydPark,1.3,298,DOE_data_url
La0.65Ce0.28Pr0.07Co5,AB5,HydPark,1,323,DOE_data_url
La0.66Ce0.2Pr0.14Co5,AB5,HydPark,1,323,DOE_data_url
La0.6Pr0.4Co5,AB5,HydPark,0.9,293,DOE_data_url
La0.75Ce0.25Ni4Cu0.8Al0.2,AB5,HydPark,1.4,295,DOE_data_url
La0.75Ce0.25Ni4Cu0.9Al0.1,AB5,HydPark,1.4,295,DOE_data_url
La0.75Pr0.25Ni4.5Cu0.3Al0.2,AB5,HydPark,1.4,295,DOE_data_url
La0.7Ce0.3Co5,AB5,HydPark,0.7,293,DOE_data_url
La0.8Ce0.2Co5,AB5,HydPark,0.8,293,DOE_data_url
La0.8Pr0.2Co5,AB5,HydPark,0.9,293,DOE_data_url
La1.02Ni4.75Sn0.25,AB5,HydPark,1.2,300,DOE_data_url
La1Co4.95Mn0.05,AB5,HydPark,1.6,294,DOE_data_url
La1Co5 ,AB5,HydPark,1.9,294,DOE_data_url
La1Cu5,AB5,HydPark,0.7,298,DOE_data_url
La1Cu5,AB5,HydPark,0.8,374,DOE_data_url
La1Fe5,AB5,HydPark,0.6,373,DOE_data_url
La1Ni2.5Co2.5,AB5,HydPark,1,293,DOE_data_url
La1Ni2.5Co2.5 ,AB5,HydPark,1.2,303,DOE_data_url
La1Ni2Cu3,AB5,HydPark,0.9,308,DOE_data_url
La1Ni2FeCu2,AB5,HydPark,1.1,295,DOE_data_url
La1Ni3.55Mn0.4Al0.3Co0.75,AB5,HydPark,1.3,298,DOE_data_url
La1Ni3.5Mn1.5,AB5,HydPark,1.1,373,DOE_data_url
La1Ni3.92Al0.98,AB5,HydPark,1.1,523,DOE_data_url
La1Ni3.95Al0.3Co0.75,AB5,HydPark,1.4,313,DOE_data_url
La1Ni3Al1Cu1,AB5,HydPark,1,333,DOE_data_url
La1Ni3Co2,AB5,HydPark,1.5,298,DOE_data_url
La1Ni3Cr0.5Cu1.5,AB5,HydPark,1.1,295,DOE_data_url
La1Ni3Cu2,AB5,HydPark,1.1,308,DOE_data_url
La1Ni3Fe1Cu1,AB5,HydPark,1.1,295,DOE_data_url
La1Ni4.25Al0.75,AB5,HydPark,1.13,313,DOE_data_url
La1Ni4.25Co0.5Sn0.25,AB5,HydPark,1.38,298,DOE_data_url
La1Ni4.33B0.67,AB5,HydPark,1,296,DOE_data_url
La1Ni4.4B0.6,AB5,HydPark,0.62,298,DOE_data_url
La1Ni4.4Zn0.6,AB5,HydPark,1.4,293,DOE_data_url
La1Ni4.55Al0.45,AB5,HydPark,1.3,313,DOE_data_url
La1Ni4.55Al0.45,AB5,HydPark,1.6,353,DOE_data_url
La1Ni4.5Al0.5,AB5,HydPark,1.3,293,DOE_data_url
La1Ni4.5Al0.5,AB5,HydPark,1.4,298,DOE_data_url
La1Ni4.5Al0.5,AB5,HydPark,1.38,333,DOE_data_url
La1Ni4.5Cr0.5,AB5,HydPark,1.3,293,DOE_data_url
La1Ni4.5Cu0.5,AB5,HydPark,1.3,293,DOE_data_url
La1Ni4.5Mn0.5,AB5,HydPark,1.4,323,DOE_data_url
La1Ni4.5Mn0.3Al0.3,AB5,HydPark,1.3,308,DOE_data_url
La1Ni4.5Pd0.5,AB5,HydPark,1.28,298,DOE_data_url
La1Ni4.5Si0.5,AB5,HydPark,1,298,DOE_data_url
La1Ni4.61Mn0.26Al0.13,AB5,HydPark,1.4,373,DOE_data_url
La1Ni4.65Mn0.2Al0.15,AB5,HydPark,1.5,293,DOE_data_url
La1Ni4.6Al0.4,AB5,HydPark,1.38,321,DOE_data_url
La1Ni4.6Cu0.3Mn0.1,AB5,HydPark,1.4,308,DOE_data_url
La1Ni4.6Ge0.4,AB5,HydPark,1.2,303,DOE_data_url
La1Ni4.6In0.4,AB5,HydPark,1.2,293,DOE_data_url
La1Ni4.6Mn0.4,AB5,HydPark,1.49,298,DOE_data_url
La1Ni4.6Si0.4,AB5,HydPark,1,298,DOE_data_url
La1Ni4.6Si0.4,AB5,HydPark,1,303,DOE_data_url
La1Ni4.6Sn0.4,AB5,HydPark,1.26,293,DOE_data_url
La1Ni4.75Al0.25,AB5,HydPark,1.4,323,DOE_data_url
La1Ni4.75Al0.25,AB5,HydPark,1.2,308,DOE_data_url
La1Ni4.75Sn0.25,AB5,HydPark,1.3,296,DOE_data_url
La1Ni4.75Sn0.25,AB5,HydPark,1.3,298,DOE_data_url
La1Ni4.7Al0.3,AB5,HydPark,1.44,298,DOE_data_url
La1Ni4.7Al0.3,AB5,HydPark,1.3,293,DOE_data_url
La1Ni4.7Al0.3,AB5,HydPark,1.4,313,DOE_data_url
La1Ni4.7Ge0.3,AB5,HydPark,1.3,296,DOE_data_url
La1Ni4.7Mn0.3,AB5,HydPark,1.4,293,DOE_data_url
La1Ni4.7Si0.3,AB5,HydPark,1.1,298,DOE_data_url
La1Ni4.7Si0.3,AB5,HydPark,1.1,300,DOE_data_url
La1Ni4.7Sn0.3,AB5,HydPark,1.37,298,DOE_data_url
La1Ni4.82Si0.25,AB5,HydPark,1.6,293,DOE_data_url
La1Ni4.84Sn0.32,AB5,HydPark,1.2,311,DOE_data_url
La1Ni4.8Fe0.2,AB5,HydPark,1.3,323,DOE_data_url
La1Ni4.8Sn0.2,AB5,HydPark,1.4,298,DOE_data_url
La1Ni4.95Sn0.05,AB5,HydPark,1.3,373,DOE_data_url
La1Ni4.9Al0.1,AB5,HydPark,1.5,298,DOE_data_url
La1Ni4.9Mn0.1,AB5,HydPark,1.4,308,DOE_data_url
La1Ni4.9Sn0.1,AB5,HydPark,1.3,308,DOE_data_url
La1Ni4Ag1,AB5,HydPark,1.1,313,DOE_data_url
La1Ni4Al1,AB5,HydPark,1.1,293,DOE_data_url
La1Ni4Al0.5Cu0.5,AB5,HydPark,1.4,295,DOE_data_url
La1Ni4Co1,AB5,HydPark,1.4,313,DOE_data_url
La1Ni4Co0.6Al0.4,AB5,HydPark,1.5,333,DOE_data_url
La1Ni4Cr1,AB5,HydPark,0.8,293,DOE_data_url
La1Ni4Cr1,AB5,HydPark,1.1,313,DOE_data_url
La1Ni4Cu1,AB5,HydPark,1.2,293,DOE_data_url
La1Ni4Cu1,AB5,HydPark,1.32,313,DOE_data_url
La1Ni4Fe1,AB5,HydPark,0.8,313,DOE_data_url
La1Ni4Fe0.5Cu0.5,AB5,HydPark,1.3,295,DOE_data_url
La1Ni4Mn1,AB5,HydPark,1.2,293,DOE_data_url
La1Ni5,AB5,HydPark,1.5,195,DOE_data_url
La1Ni5,AB5,HydPark,1.5,218,DOE_data_url
La1Ni5,AB5,HydPark,1.8,233,DOE_data_url
La1Ni5.2Mn0.05Al0.05,AB5,HydPark,0.8,293,DOE_data_url
La1Ni5.5Mn0.1Al0.05,AB5,HydPark,1,293,DOE_data_url
La1Ni5.63,AB5,HydPark,1.3,298,DOE_data_url
La1Ni6.37Mn0.33,AB5,HydPark,0.8,293,DOE_data_url
La1Ni1Co4,AB5,HydPark,1,313,DOE_data_url
La1Pt5,AB5,HydPark,0.36,294,DOE_data_url
Nd1Co5,AB5,HydPark,0.62,295,DOE_data_url
Nd1Co5,AB5,HydPark,0.77,303,DOE_data_url
Nd1Cu5,AB5,HydPark,0.66,373,DOE_data_url
Nd1Ni4.6Sn0.4,AB5,HydPark,1,293,DOE_data_url
Nd1Ni4.8Sn0.2,AB5,HydPark,1.1,293,DOE_data_url
Nd1Ni4.9Sn0.1,AB5,HydPark,1.2,293,DOE_data_url
Nd1Ni5,AB5,HydPark,0.9,293,DOE_data_url
Nd1Ni5 ,AB5,HydPark,1.33,303,DOE_data_url
Pr0.8Ce0.3Cu5,AB5,HydPark,0.43,373,DOE_data_url
Pr1Co5,AB5,HydPark,0.8,294,DOE_data_url
Pr1Co5 ,AB5,HydPark,0.8,293,DOE_data_url
Pr1Cu5,AB5,HydPark,0.57,373,DOE_data_url
Pr1Ni2.5Cu2.5,AB5,HydPark,0.8,296,DOE_data_url
Pr1Ni4.5Fe0.5 ,AB5,HydPark,1.26,296,DOE_data_url
Pr1Ni5,AB5,HydPark,1.58,296,DOE_data_url
Pr1Ni5 ,AB5,HydPark,1.4,293,DOE_data_url
Sm1Co5,AB5,HydPark,0.64,293,DOE_data_url
Sm1Co5,AB5,HydPark,0.7,298,DOE_data_url
Sm1Ni5,AB5,HydPark,0.9,296,DOE_data_url
Tb1Ni4.5Al0.5,AB5,HydPark,1.1,293,DOE_data_url
Tb1Ni4Al1,AB5,HydPark,0.9,293,DOE_data_url
Th1Co5,AB5,HydPark,0.6,294,DOE_data_url
Th1Ni4Al1,AB5,HydPark,0.5,297,DOE_data_url
Y1Co5,AB5,HydPark,0.73,304,DOE_data_url
Y1Ni4.25Al0.75,AB5,HydPark,1.1,294,DOE_data_url
Y1Ni4.5Al0.5,AB5,HydPark,1.1,293,DOE_data_url
Y1Ni4Al1,AB5,HydPark,1,333,DOE_data_url
Y1Ni4Mn1,AB5,HydPark,1.2,294,DOE_data_url
Y1Ni5,AB5,HydPark,1.14,296,DOE_data_url
Ca1Al1.8B0.2,AB2,HydPark,0.7,313,DOE_data_url
Ca1Ni5,AB5,HydPark,0.3,295,DOE_data_url
Ti1Be2,AB2,HydPark,4.4,295,DOE_data_url
Zr1Mg1Ni2V2,AB2,Extracted,1.8,300,https://doi.org/10.1016/j.pnsc.2021.01.008
Ce1Ni4Cr1,AB5,Extracted,4.73,293,https://doi.org/10.1016/j.jallcom.2006.05.013
La0.55Y0.45Ni5,AB5,Extracted,1.3,253,https://doi.org/10.1016/j.jallcom.2005.01.127
Zr1Fe1.9,AB2,Extracted,1.8,295,http://dx.doi.org/10.1016/j.ijhydene.2010.06.118
Ce1Ni4Zr1,AB5,Extracted,4.94,293,https://doi.org/10.1016/j.jallcom.2006.08.326
La0.7Mg0.3Ni2.65Mn0.1Co0.90,AB5,Extracted,1.56,303,https://doi.org/10.1016/j.jallcom.2004.06.044
La1Ni4.7Al0.3,AB5,Extracted,1.43,353,https://doi.org/10.1007/s12034-014-0014-5
Zr1.05Fe1.9Cr0.1,AB2,Extracted,0.95,243,https://doi.org/10.1016/j.jallcom.2019.07.170
Zr1.05Fe1.85Cr0.15,AB2,Extracted,1.53,243,https://doi.org/10.1016/j.jallcom.2019.07.170
La0.9Ce0.1Ni5,AB5,Extracted,1.4,373,https://www.academia.edu/56368339/Stabilisation_of_high_dissociation_pressure_hydrides_of_formula_La1_xCexNi5_x_0_0_3_with_carbon_monoxide
Zr1.05Fe1.8Cr0.2,AB2,Extracted,1.49,243,https://doi.org/10.1016/j.jallcom.2019.07.170
Zr1.05Fe1.75Cr0.25,AB2,Extracted,1.45,243,https://doi.org/10.1016/j.jallcom.2019.07.170
Zr0.75Ti0.25Cr1.5Ni0.5,AB2,Extracted,1.75,313,https://doi.org/10.1016/S0925-8388(98)00792-0
Zr1Mn2,AB2,Extracted,1.27,298,https://doi.org/10.1016/j.jallcom.2019.05.076
ZrCr1.6Mo0.4,AB2,Extracted,0.99,393,https://doi.org/10.1016/0925-8388(95)01714-3
Zr0.9Ti0.1Cr0.8V0.8Ni0.4,AB2,Extracted,1.25,303,https://doi.org/10.4028/www.scientific.net/MSF.636-637.880
La0.9Ce0.1Ni5,AB5,Extracted,1.4,373,https://www.academia.edu/56368339/Stabilisation_of_high_dissociation_pressure_hydrides_of_formula_La1_xCexNi5_x_0_0_3_with_carbon_monoxide
Ti0.47V0.46Mn1,AB,Extracted,1.58,303,http://dx.doi.org/10.1016/j.jallcom.2013.03.208
Ti0.5V0.5Mn1,AB,Extracted,1.63,303,http://dx.doi.org/10.1016/j.jallcom.2013.03.208
Ti0.5V0.5Mn1,AB,Extracted,2.1,260,https://doi.org/10.1016/j.jallcom.2008.07.121
Ti1.1Cr1Mn1,AB2,Extracted,1.8,296,https://doi.org/10.1016/j.jallcom.2005.08.078
Ti0.97Zr0.03Cr1.6Mn0.4,AB2,Extracted,1.55,293,https://doi.org/10.1016/j.jallcom.2005.11.001
Ti0.7V0.3Mn1,AB,Extracted,1.7,243,dx.doi.org/10.1016/j.jallcom.2007.11.120
V0.5Cr0.5,AB,Extracted,1.8,300,https://doi.org/10.1134/S0020168513020180
Ti0.42V0.58Mn1,AB,Extracted,2.76,353,https://doi.org/10.1016/j.jallcom.2018.03.154
Ti0.4Cr0.1Mn0.18V0.27Fe0.05,AB,Extracted,3.01,333,https://doi.org/10.1016/j.ijhydene.2005.09.008
Ti1Cr1.1V0.9,AB2,Extracted,3.5,303,https://doi.org/10.1016/S0360-3199(03)00006-5
Ti0.4Cr0.1Mn0.18V0.32,AB,Extracted,3.98,293,http://dx.doi.org/10.1016/j.jallcom.2004.09.058
Ce1Ni3Cr2,AB5,Extracted,5.19,293,http://dx.doi.org/10.1016/j.jallcom.2006.05.013
Ti1.1Cr1Mn1,AB2,Extracted,0.5,283,https://patents.google.com/patent/AU2020325061A1/en?oq=AU2020325061A1
Ti1.1Cr1Mn1V0.17Fe0.03,AB2,Extracted,1.4,283,https://patents.google.com/patent/AU2020325061A1/en?oq=AU2020325061A1
Ti1.1Cr1Mn1V0.255Fe0.045,AB2,Extracted,4.9,283,https://patents.google.com/patent/AU2020325061A1/en?oq=AU2020325061A1
Ti1Mn1.5V0.425 Fe0.075,AB2,Extracted,1.2,283,https://patents.google.com/patent/AU2020325061A1/en?oq=AU2020325061A1
Ti0.8Zr0.2Mn1.2Cr0.8,AB2,Extracted,2.14,273,https://patents.google.com/patent/US4160014A/en?oq=US4160014
Ti0.8Zr0.2Mn1.2Cr0.8,AB2,Extracted,2.05,293,https://patents.google.com/patent/US4160014A/en?oq=US4160014
Ti0.8Zr0.2Mn0.5Cr1.5,AB2,Extracted,1.57,297,https://patents.google.com/patent/US4160014A/en?oq=US4160014
Ti0.8Zr0.2Mn1.7V0.3,AB2,Extracted,2.14,293,https://patents.google.com/patent/US4160014A/en?oq=US4160014
Ti0.8Zr0.2Mn1.7V0.3,AB2,Extracted,1.98,333,https://patents.google.com/patent/US4160014A/en?oq=US4160014
Ti0.7Zr0.3Mn1.6Ni0.4,AB2,Extracted,0.73,273,https://patents.google.com/patent/US4160014A/en?oq=US4160014
Ti0.7Zr0.3Mn1.6Ni0.4,AB2,Extracted,0.11,313,https://patents.google.com/patent/US4160014A/en?oq=US4160014
Ti0.6Zr0.4Mn1.7Ni0.3,AB2,Extracted,1.78,293,https://patents.google.com/patent/US4160014A/en?oq=US4160014
Ti0.6Zr0.4Mn1.7Ni0.3,AB2,Extracted,1.72,313,https://patents.google.com/patent/US4160014A/en?oq=US4160014
Ti0.6Zr0.4Mn1.9Fe0.1,AB2,Extracted,1.52,293,https://patents.google.com/patent/US4160014A/en?oq=US4160014
Ti0.6Zr0.4Mn1.9Fe0.1,AB2,Extracted,1.32,333,https://patents.google.com/patent/US4160014A/en?oq=US4160014
Ti0.9Zr0.1Mn1.65Cr0.2V0.15,AB2,Extracted,1.05,273,https://patents.google.com/patent/US4160014A/en?oq=US4160014
Ti0.9Zr0.1Mn1.65Cr0.2V0.15,AB2,Extracted,0.39,293,https://patents.google.com/patent/US4160014A/en?oq=US4160014
Ti0.9Zr0.1Mn1.6Cr0.2V0.2,AB2,Extracted,2.27,273,https://patents.google.com/patent/US4160014A/en?oq=US4160014
Ti0.9Zr0.1Mn1.6Cr0.2V0.2,AB2,Extracted,2.15,293,https://patents.google.com/patent/US4160014A/en?oq=US4160014
Ti0.9Zr0.1Mn1.6Cr0.2V0.2,AB2,Extracted,2.02,313,https://patents.google.com/patent/US4160014A/en?oq=US4160014
Ti0.9Zr0.1Mn1.4Cr0.4V0.2,AB2,Extracted,1.55,333,https://patents.google.com/patent/US4160014A/en?oq=US4160014
Ti0.9Zr0.1Mn1.4Cr0.4V0.2,AB2,Extracted,2.26,273,https://patents.google.com/patent/US4160014A/en?oq=US4160014
Ti0.9Zr0.1Mn1.4Cr0.4V0.2,AB2,Extracted,2.17,294,https://patents.google.com/patent/US4160014A/en?oq=US4160014
Ti0.9Zr0.1Mn1.4Cr0.4V0.2,AB2,Extracted,2.07,313,https://patents.google.com/patent/US4160014A/en?oq=US4160014
Ti0.9Zr0.1Mn1.2Cr0.6V0.2,AB2,Extracted,1.75,333,https://patents.google.com/patent/US4160014A/en?oq=US4160014
