Repository: AN-Hy-tech/hydride-storage-prediction

# Machine_Model — Hydride Storage Capacity ML Pipeline

Predicts hydrogen storage capacity (H₂ wt%) of hydride materials from chemical composition and operating temperature using an ensemble of tree-based regressors.

## Directory Layout

```
Machine_Model/
├── data/
│   ├── raw/                    # Source datasets (tracked in git)
│   └── database/               # Merged dataset (combined_dataset.csv)
├── notebooks/                  # Step-by-step analysis notebooks
├── src/                        # Reusable pipeline scripts
│   ├── merge_datasets.py       # Merge raw sources into combined dataset
│   ├── split_data.py           # Stratified train/val/test split

File: Machine_Model/data/raw/hydride_data.csv (part 2 of 2)
Composition,Alloy_class,Dataset,H2_W% (max),temperature(K),Citation
Ti0.9Zr0.1Mn1.2Cr0.6V0.2,AB2,Extracted,2.24,273,https://patents.google.com/patent/US4160014A/en?oq=US4160014
Ti0.9Zr0.1Mn1.2Cr0.6V0.2,AB2,Extracted,2.17,294,https://patents.google.com/patent/US4160014A/en?oq=US4160014
Ti0.9Zr0.1Mn1.2Cr0.6V0.2,AB2,Extracted,1.82,313,https://patents.google.com/patent/US4160014A/en?oq=US4160014
Ti0.9Zr0.1Mn1.4Cr0.2V0.4,AB2,Extracted,1.74,333,https://patents.google.com/patent/US4160014A/en?oq=US4160014
Ti0.9Zr0.1Mn1.4Cr0.2V0.4,AB2,Extracted,2.13,292,https://patents.google.com/patent/US4160014A/en?oq=US4160014
Ti0.9Zr0.1Mn1.4Cr0.2V0.4,AB2,Extracted,2.07,313,https://patents.google.com/patent/US4160014A/en?oq=US4160014
Ti0.9Zr0.1Mn1.0Cr0.8V0.2,AB2,Extracted,2.02,297,https://patents.google.com/patent/US4160014A/en?oq=US4160014
Ti0.9Zr0.1Mn1.0Cr0.8V0.2,AB2,Extracted,1.62,333,https://patents.google.com/patent/US4160014A/en?oq=US4160014
Ti0.9Zr0.1Mn0.8Cr1.0V0.2,AB2,Extracted,2.08,293,https://patents.google.com/patent/US4160014A/en?oq=US4160014
Ti0.9Zr0.1Mn0.8Cr1.0V0.2,AB2,Extracted,2,313,https://patents.google.com/patent/US4160014A/en?oq=US4160014
Ti0.85Zr0.15Mn1.6Cr0.2V0.2,AB2,Extracted,2.18,291,https://patents.google.com/patent/US4160014A/en?oq=US4160014
Ti0.85Zr0.15Mn1.6Cr0.2V0.2,AB2,Extracted,2.17,313,https://patents.google.com/patent/US4160014A/en?oq=US4160014
Ti0.8Zr0.2Mn1.8Cr0.1V0.1,AB2,Extracted,0.73,292,https://patents.google.com/patent/US4160014A/en?oq=US4160014
Ti0.8Zr0.2Mn1.8Cr0.1V0.1,AB2,Extracted,0.64,313,https://patents.google.com/patent/US4160014A/en?oq=US4160014
Ti0.8Zr0.2Mn1.7Cr0.2V0.1,AB2,Extracted,2.07,289,https://patents.google.com/patent/US4160014A/en?oq=US4160014
Ti0.8Zr0.2Mn1.7Cr0.2V0.1,AB2,Extracted,2.02,313,https://patents.google.com/patent/US4160014A/en?oq=US4160014
Ti0.8Zr0.2Mn1.7Cr0.1V0.2,AB2,Extracted,2.17,292,https://patents.google.com/patent/US4160014A/en?oq=US4160014
Ti0.8Zr0.2Mn1.7Cr0.1V0.2,AB2,Extracted,2.1,313,https://patents.google.com/patent/US4160014A/en?oq=US4160014
Ti0.8Zr0.2Mn1.6Cr0.2V0.2,AB2,Extracted,2.2,298,https://patents.google.com/patent/US4160014A/en?oq=US4160014
Ti0.8Zr0.2Mn1.6Cr0.2V0.2,AB2,Extracted,2.02,333,https://patents.google.com/patent/US4160014A/en?oq=US4160014
Ti0.8Zr0.2Mn1.5Cr0.3V0.2,AB2,Extracted,2.11,293,https://patents.google.com/patent/US4160014A/en?oq=US4160014
Ti0.8Zr0.2Mn1.5Cr0.3V0.2,AB2,Extracted,2.15,313,https://patents.google.com/patent/US4160014A/en?oq=US4160014
Ti0.8Zr0.2Mn1.4Cr0.4V0.2,AB2,Extracted,2.23,297,https://patents.google.com/patent/US4160014A/en?oq=US4160014
Ti0.8Zr0.2Mn1.4Cr0.4V0.2,AB2,Extracted,2.1,333,https://patents.google.com/patent/US4160014A/en?oq=US4160014
Ti0.8Zr0.2Mn1.2Cr0.6V0.2,AB2,Extracted,2.17,298,https://patents.google.com/patent/US4160014A/en?oq=US4160014
Ti0.8Zr0.2Mn1.2Cr0.6V0.2,AB2,Extracted,2.07,333,https://patents.google.com/patent/US4160014A/en?oq=US4160014
Ti0.8Zr0.2Mn1.0Cr0.8V0.2,AB2,Extracted,2.17,299,https://patents.google.com/patent/US4160014A/en?oq=US4160014
Ti0.8Zr0.2Mn1.0Cr0.8V0.2,AB2,Extracted,2.12,333,https://patents.google.com/patent/US4160014A/en?oq=US4160014
Ti0.8Zr0.2Mn0.8Cr1.0V0.2,AB2,Extracted,2.2,298,https://patents.google.com/patent/US4160014A/en?oq=US4160014
Ti0.8Zr0.2Mn0.8Cr1.0V0.2,AB2,Extracted,1.98,330,https://patents.google.com/patent/US4160014A/en?oq=US4160014
Ti0.8Zr0.2Mn0.6Cr1.2V0.2,AB2,Extracted,2.18,297,https://patents.google.com/patent/US4160014A/en?oq=US4160014
Ti0.8Zr0.2Mn0.6Cr1.2V0.2,AB2,Extracted,2,333,https://patents.google.com/patent/US4160014A/en?oq=US4160014
Ti0.8Zr0.2Mn0.8Cr0.8V0.4,AB2,Extracted,2.36,296,https://patents.google.com/patent/US4160014A/en?oq=US4160014
Ti0.8Zr0.2Mn0.8Cr0.8V0.4,AB2,Extracted,2.27,333,https://patents.google.com/patent/US4160014A/en?oq=US4160014
Ti0.8Zr0.2Mn0.6Cr1.0V0.4,AB2,Extracted,2.4,296,https://patents.google.com/patent/US4160014A/en?oq=US4160014
Ti0.8Zr0.2Mn0.6Cr1.0V0.4,AB2,Extracted,2.26,333,https://patents.google.com/patent/US4160014A/en?oq=US4160014
Ti0.7Zr0.3Mn1.6Cr0.3V0.1,AB2,Extracted,2.11,293,https://patents.google.com/patent/US4160014A/en?oq=US4160014
Ti0.7Zr0.3Mn1.6Cr0.3V0.1,AB2,Extracted,2.13,313,https://patents.google.com/patent/US4160014A/en?oq=US4160014
Ti0.7Zr0.3Mn1.4Cr0.2V0.2,AB2,Extracted,2.22,293,https://patents.google.com/patent/US4160014A/en?oq=US4160014
Ti0.7Zr0.3Mn1.4Cr0.2V0.2,AB2,Extracted,2.1,323,https://patents.google.com/patent/US4160014A/en?oq=US4160014
Ti0.6Zr0.4Mn1.4Cr0.2V0.2,AB2,Extracted,0.28,296,https://patents.google.com/patent/US4160014A/en?oq=US4160014
Ti0.6Zr0.4Mn0.8Cr1.0V0.2,AB2,Extracted,2.25,298,https://patents.google.com/patent/US4160014A/en?oq=US4160014
Ti0.6Zr0.4Mn0.8Cr1.0V0.2,AB2,Extracted,2.15,333,https://patents.google.com/patent/US4160014A/en?oq=US4160014
Ti0.8Zr0.2Mn1.0Cr0.8Fe0.2,AB2,Extracted,1.08,293,https://patents.google.com/patent/US4160014A/en?oq=US4160014
Ti0.8Zr0.2Mn0.8Cr1.0Fe0.2,AB2,Extracted,1.97,273,https://patents.google.com/patent/US4160014A/en?oq=US4160014
Ti0.8Zr0.2Mn0.8Cr1.0Fe0.2,AB2,Extracted,1.9,293,https://patents.google.com/patent/US4160014A/en?oq=US4160014
Ti0.8Zr0.2Mn1.4Cr0.4Cu0.2,AB2,Extracted,1.4,293,https://patents.google.com/patent/US4160014A/en?oq=US4160014
Ti0.8Zr0.2Mn1.4Cr0.4Cu0.2,AB2,Extracted,1.34,313,https://patents.google.com/patent/US4160014A/en?oq=US4160014
Ti0.7Zr0.3Mn1.4Cr0.2Cu0.4,AB2,Extracted,1.95,313,https://patents.google.com/patent/US4160014A/en?oq=US4160014
Ti0.7Zr0.3Mn1.4Cr0.2Cu0.4,AB2,Extracted,1.94,333,https://patents.google.com/patent/US4160014A/en?oq=US4160014
Ti0.6Zr0.4Mn1.4Cr0.4Cu0.2,AB2,Extracted,2.03,293,https://patents.google.com/patent/US4160014A/en?oq=US4160014
Ti0.6Zr0.4Mn1.4Cr0.4Cu0.2,AB2,Extracted,2,313,https://patents.google.com/patent/US4160014A/en?oq=US4160014
Ti0.8Zr0.2Mn1.4Cr0.4Ni0.2,AB2,Extracted,1.95,333,https://patents.google.com/patent/US4160014A/en?oq=US4160014
Ti0.8Zr0.2Mn1.4Cr0.4Ni0.2,AB2,Extracted,0.78,273,https://patents.google.com/patent/US4160014A/en?oq=US4160014
Ti0.8Zr0.2Mn1.4Cr0.4Ni0.2,AB2,Extracted,0.4,293,https://patents.google.com/patent/US4160014A/en?oq=US4160014
Ti0.9Zr0.1Mn1.6Cr0.2Nb0.2,AB2,Extracted,1.77,291,https://patents.google.com/patent/US4160014A/en?oq=US4160014
Ti0.9Zr0.1Mn1.6Cr0.2Nb0.2,AB2,Extracted,1.57,313,https://patents.google.com/patent/US4160014A/en?oq=US4160014
Ti0.85Zr0.15Mn1.65Cr0.2Nb0.15,AB2,Extracted,1.91,291,https://patents.google.com/patent/US4160014A/en?oq=US4160014
Ti0.85Zr0.15Mn1.65Cr0.2Nb0.15,AB2,Extracted,1.68,313,https://patents.google.com/patent/US4160014A/en?oq=US4160014
Ti0.8Zr0.2Mn1.4Cr0.4Nb0.2,AB2,Extracted,1.99,291,https://patents.google.com/patent/US4160014A/en?oq=US4160014
Ti0.8Zr0.2Mn1.4Cr0.4Nb0.2,AB2,Extracted,1.97,313,https://patents.google.com/patent/US4160014A/en?oq=US4160014
Ti0.8Zr0.2Mn1.0Cr0.8Nb0.2,AB2,Extracted,1.99,288,https://patents.google.com/patent/US4160014A/en?oq=US4160014
Ti0.8Zr0.2Mn0.7Cr1.0Mo0.3,AB2,Extracted,1.77,298,https://patents.google.com/patent/US4160014A/en?oq=US4160014
Ti0.8Zr0.2Mn0.7Cr1.0Mo0.3,AB2,Extracted,1.44,333,https://patents.google.com/patent/US4160014A/en?oq=US4160014
Ti0.8Zr0.2Mn1.6Cr0.2Ta0.2,AB2,Extracted,1.41,290,https://patents.google.com/patent/US4160014A/en?oq=US4160014
Ti0.8Zr0.2Mn1.6Cr0.2Ce0.2,AB2,Extracted,2.09,293,https://patents.google.com/patent/US4160014A/en?oq=US4160014
Ti0.8Zr0.2Mn1.6Cr0.2Ce0.2,AB2,Extracted,2.08,313,https://patents.google.com/patent/US4160014A/en?oq=US4160014
Ti0.8Zr0.2Mn1.6Cr0.2La0.2,AB2,Extracted,2.11,293,https://patents.google.com/patent/US4160014A/en?oq=US4160014
Ti0.8Zr0.2Mn1.6Cr0.2La0.2,AB2,Extracted,2.17,313,https://patents.google.com/patent/US4160014A/en?oq=US4160014
Ti0.8Zr0.2Mn1.7V0.2Mo0.01,AB2,Extracted,2.13,287,https://patents.google.com/patent/US4160014A/en?oq=US4160014
Ti0.8Zr0.2Mn1.7V0.2Mo0.01,AB2,Extracted,2.06,313,https://patents.google.com/patent/US4160014A/en?oq=US4160014
Ti0.7Zr0.2Mn1.7V0.1Mo0.03,AB2,Extracted,1.64,293,https://patents.google.com/patent/US4160014A/en?oq=US4160014
Ti1Fe1,AB,Extracted,1.93,293,https://patents.google.com/patent/US4370163A/en?oq=US4370163
Ti0.98Zr0.02Fe1,AB,Extracted,1.95,293,https://patents.google.com/patent/US4370163A/en?oq=US4370163
Ti0.95Zr0.05Fe1,AB,Extracted,1.87,293,https://patents.google.com/patent/US4370163A/en?oq=US4370163
Ti0.98Zr0.02Fe0.92,AB,Extracted,2.07,293,https://patents.google.com/patent/US4370163A/en?oq=US4370163
Ti0.99Hf0.01Fe1,AB,Extracted,1.91,293,https://patents.google.com/patent/US4370163A/en?oq=US4370163
Ti0.98Hf0.02Fe1,AB,Extracted,1.89,293,https://patents.google.com/patent/US4370163A/en?oq=US4370163
Ti0.95Hf0.05Fe1,AB,Extracted,1.85,293,https://patents.google.com/patent/US4370163A/en?oq=US4370163
Ti0.9Hf0.1Fe1,AB,Extracted,1.78,293,https://patents.google.com/patent/US4370163A/en?oq=US4370163
Ti0.95Hf0.05Fe0.9,AB,Extracted,1.99,293,https://patents.google.com/patent/US4370163A/en?oq=US4370163
Ti0.91Hf0.09Fe0.85,AB,Extracted,2.25,293,https://patents.google.com/patent/US4370163A/en?oq=US4370163
Ti0.98Hf0.02Fe0.98Cr0.02,AB,Extracted,1.96,293,https://patents.google.com/patent/US4370163A/en?oq=US4370163
Ti0.98Hf0.02Fe0.98V0.02,AB,Extracted,1.9,293,https://patents.google.com/patent/US4370163A/en?oq=US4370163
Ti0.95Zr0.05Fe0.95V0.005,AB,Extracted,2.1,293,https://patents.google.com/patent/US4370163A/en?oq=US4370163
Ti0.98Zr0.02Fe0.98Cu0.02,AB,Extracted,1.93,293,https://patents.google.com/patent/US4370163A/en?oq=US4370163
Ti0.98Zr0.02Fe0.98Mo0.02,AB,Extracted,1.82,293,https://patents.google.com/patent/US4370163A/en?oq=US4370163
Ti0.98Zr0.02Fe0.98Co0.02,AB,Extracted,1.88,293,https://patents.google.com/patent/US4370163A/en?oq=US4370163
Ti0.98Zr0.02Fe0.98Ni0.02,AB,Extracted,1.86,293,https://patents.google.com/patent/US4370163A/en?oq=US4370163
Ti0.98Zr0.02Fe0.98Nb0.02,AB,Extracted,1.93,293,https://patents.google.com/patent/US4370163A/en?oq=US4370163
Ti0.98Zr0.02Fe0.98Mn0.02,AB,Extracted,1.94,293,https://patents.google.com/patent/US4370163A/en?oq=US4370163
Ti0.95Hf0.05Fe0.95Nb0.05,AB,Extracted,2.04,293,https://patents.google.com/patent/US4370163A/en?oq=US4370163
Ti0.98Hf0.02Fe0.95Cr0.03,AB,Extracted,1.9,293,https://patents.google.com/patent/US4370163A/en?oq=US4370163
Ti0.95Zr0.05Fe0.95V0.03Mn0.02,AB,Extracted,2,293,https://patents.google.com/patent/US4370163A/en?oq=US4370163
Ti0.95Hf0.05Fe0.85Cr0.05,AB,Extracted,1.82,293,https://patents.google.com/patent/US4370163A/en?oq=US4370163
Ti0.98Hf0.02Fe1.15Cr0.02,AB,Extracted,1.64,293,https://patents.google.com/patent/US4370163A/en?oq=US4370163
Ti0.95Zr0.03Hf0.02Fe0.95Nb0.05,AB,Extracted,1.99,293,https://patents.google.com/patent/US4370163A/en?oq=US4370163
Ca1Ni3,MIC,HydPark,2,293,DOE_data_url
Ca1Ti1Mg1Ni9,MIC,HydPark,1.9,293,DOE_data_url
Ce2Co7,MIC,HydPark,1,323,DOE_data_url
Ce2Ni7,MIC,HydPark,0.6,323,DOE_data_url
Ce3Ni1,MIC,HydPark,1.9,303,DOE_data_url
Ce1Co3,MIC,HydPark,1.6,323,DOE_data_url
Ce1Mg12,MIC,HydPark,6,598,DOE_data_url
Ce1Mg9,MIC,HydPark,4,622,DOE_data_url
Ce1Ni3,MIC,HydPark,0.9,323,DOE_data_url
Ce1Pt1Al1,MIC,HydPark,0.3,295,DOE_data_url
Dy2Co7,MIC,HydPark,1.1,323,DOE_data_url
Dy1Co3,MIC,HydPark,1.4,323,DOE_data_url
Dy1Co3,MIC,HydPark,1.3,373,DOE_data_url
Dy1Fe3,MIC,HydPark,1.1,293,DOE_data_url
Er2Co7,MIC,HydPark,1.3,323,DOE_data_url
Er1Co3,MIC,HydPark,1.3,323,DOE_data_url
Er1Co3,MIC,HydPark,1.2,373,DOE_data_url
Er1Fe3,MIC,HydPark,0.8,423,DOE_data_url
Er1Ni3,MIC,HydPark,1.5,233,DOE_data_url
Gd2Co7,MIC,HydPark,0.9,373,DOE_data_url
Gd3Ni6Al2,MIC,HydPark,1,573,DOE_data_url
Gd1Co3,MIC,HydPark,1.3,293,DOE_data_url
Gd1Co3,MIC,HydPark,1.4,423,DOE_data_url
Gd1Fe3,MIC,HydPark,1,423,DOE_data_url
Ho2Co7 ,MIC,HydPark,1.1,323,DOE_data_url
Ho1Co3,MIC,HydPark,1.2,373,DOE_data_url
Ho1Fe3,MIC,HydPark,1,423,DOE_data_url
La0.5Ca0.5Ni3,MIC,HydPark,1.6,293,DOE_data_url
La0.5Ca1.5Mg1Ni9 ,MIC,HydPark,1.9,293,DOE_data_url
La2.4Er3.8Co11Ga3,MIC,HydPark,1,303,DOE_data_url
La2.4Er3.8Co2Ni9Ga3,MIC,HydPark,1,303,DOE_data_url
La2.4Er3.8Co4Ni7Ga3,MIC,HydPark,1,303,DOE_data_url
La2Ni7,MIC,HydPark,1.4,323,DOE_data_url
La3Ni1,MIC,HydPark,1.9,303,DOE_data_url
La5Mg2Ni23,MIC,HydPark,1.5,333,DOE_data_url
La1Ca1Mg1Ni6Al0.3,MIC,HydPark,1.9,293,DOE_data_url
La1Ca1Mg1Ni6Mn3,MIC,HydPark,1.8,293,DOE_data_url
La1Ca1Mg1Ni9,MIC,HydPark,1.8,293,DOE_data_url
La1Mg2Cu2,MIC,HydPark,2.4,443,DOE_data_url
La1Mg2Ni9,MIC,HydPark,0.33,303,DOE_data_url
Lu1Co3,MIC,HydPark,1,293,DOE_data_url
Mg2Al3,MIC,HydPark,2.3,599,DOE_data_url
Mg2Al1Li0.28,MIC,HydPark,3.8,625,DOE_data_url
Mg4Al5,MIC,HydPark,2.2,574,DOE_data_url
Mg51Zn20,MIC,HydPark,3.6,603,DOE_data_url
Mg6Pd1,MIC,HydPark,0.9,433,DOE_data_url
Mg1Al1,MIC,HydPark,3,625,DOE_data_url
Nd2Co7,MIC,HydPark,1.2,398,DOE_data_url
Nd3Ni1,MIC,HydPark,1.9,303,DOE_data_url
Nd1Co3 ,MIC,HydPark,1.3,293,DOE_data_url
Nd1Co3,MIC,HydPark,1.3,353,DOE_data_url
Pr2.5Mg0.5Ni1,MIC,HydPark,2.4,303,DOE_data_url
Pr2Co7,MIC,HydPark,0.7,373,DOE_data_url
Pr2Co7 ,MIC,HydPark,1.1,423,DOE_data_url
Pr2Dy1Ni1,MIC,HydPark,1.9,303,DOE_data_url
Pr2Ni7,MIC,HydPark,1.4,298,DOE_data_url
Pr3Ni0.5Cu0.5,MIC,HydPark,1.8,303,DOE_data_url
Pr1Co3,MIC,HydPark,1.3,373,DOE_data_url
Sm1Co3,MIC,HydPark,0.6,342,DOE_data_url
Sm1Co3,MIC,HydPark,1.6,448,DOE_data_url
Sm1Fe3,MIC,HydPark,1,623,DOE_data_url
Tb2Co7 ,MIC,HydPark,1.1,323,DOE_data_url
Tb1Co3 ,MIC,HydPark,1.4,348,DOE_data_url
Tb1Fe3,MIC,HydPark,1.1,423,DOE_data_url
Th2Co1,MIC,HydPark,0.5,313,DOE_data_url
Th2Fe7,MIC,HydPark,0.7,313,DOE_data_url
Th6Mn23,MIC,HydPark,1.1,297,DOE_data_url
Th7Co3,MIC,HydPark,1.7,313,DOE_data_url
Th7Fe3,MIC,HydPark,1.7,313,DOE_data_url
Th7Ni3,MIC,HydPark,1.5,313,DOE_data_url
Th1Fe3,MIC,HydPark,0.7,313,DOE_data_url
Th1Ni1Al1,MIC,HydPark,0.9,313,DOE_data_url
Ti3Al1,MIC,HydPark,2.9,323,DOE_data_url
Y2Ni7,MIC,HydPark,0.3,323,DOE_data_url
Y4.3Sc0.7Si2.6Ge0.4,MIC,HydPark,0.5,699,DOE_data_url
Y5Si3,MIC,HydPark,0.4,671,DOE_data_url
Y1Co2.4Fe0.6,MIC,HydPark,1.5,393,DOE_data_url
Y1Co2.4Ni0.6,MIC,HydPark,1.4,393,DOE_data_url
Y1Co2.9Ni0.1,MIC,HydPark,0.6,301,DOE_data_url
Y1Co3,MIC,HydPark,0.4,323,DOE_data_url
Y1Co3,MIC,HydPark,1.5,348,DOE_data_url
Y1Co3,MIC,HydPark,0.6,316,DOE_data_url
Y1Fe1.5Ni1.5,MIC,HydPark,1.3,393,DOE_data_url
Y1Ni3,MIC,HydPark,0.45,323,DOE_data_url
Zr0.1Tb0.9Fe1.5Co1.5,MIC,HydPark,1.1,348,DOE_data_url
Zr0.2Tb0.8Fe1.5Co1.5,MIC,HydPark,0.8,348,DOE_data_url
Zr2Ni5,MIC,HydPark,0.5,333,DOE_data_url
Zr36Ni64,MIC,HydPark,1.1,333,DOE_data_url
Zr7Ni10,MIC,HydPark,1.4,333,DOE_data_url
Zr7Ni10,MIC,HydPark,1.4,353,DOE_data_url
V0.846Ti0.105Fe0.05,MIC,HydPark,3.3,313,DOE_data_url
V0.819Ti0.091Al0.05Fe0.04,MIC,HydPark,2.6,298,DOE_data_url
V0.855Ti0.095Fe0.05,MIC,HydPark,3.7,353,DOE_data_url
Nb0.736Fe0.184Cr0.08,MIC,HydPark,1,318,DOE_data_url
Nb0.865Fe0.065Cr0.07,MIC,HydPark,1,318,DOE_data_url
Nb0.8V0.2,MIC,HydPark,2.2,313,DOE_data_url
Nb0.95Cr0.05,MIC,HydPark,0.9,350,DOE_data_url
Nb0.97Cr0.03,MIC,HydPark,0.9,350,DOE_data_url
Ni0.943Fe0.057,MIC,HydPark,1.4,298,DOE_data_url
Ni0.979Fe0.021,MIC,HydPark,1.6,298,DOE_data_url
Pd0.7Ag0.3,MIC,HydPark,0.3,323,DOE_data_url
Pd0.7Rh0.3,MIC,HydPark,0.9,298,DOE_data_url
Zr1Fe2.5,MIC,Extracted,1.63,300,http://dx.doi.org/10.1016/j.ijhydene.2010.06.118
Zr21.5V10Cr7.5Mn8.1Co7.0Y1.0Ni32.2Sn0.3Al0.4,MIC,Extracted,1.55,303,http://dx.doi.org/10.1016/j.jallcom.2013.01.125
Zr21.5V10Cr7.5Mn8.1Co6.0Y2.0Ni32.2Sn0.3Al 0.4,MIC,Extracted,1.65,303,http://dx.doi.org/10.1016/j.jallcom.2013.01.125
Ti0.45Zr0.38Ni0.17,MIC,Extracted,2.23,573,https://doi.org/10.1016/j.ijhydene.2005.04.025
V0.75Mo0.25,MIC,Extracted,2.4,293,https://doi.org/10.1134/S2075113314010134
V0.6Cr0.4,MIC,Extracted,1.8,300,https://doi.org/10.1134/S0020168513020180
V0.7Cr0.3,MIC,Extracted,1.9,300,https://doi.org/10.1134/S0020168513020180
V0.375Ti0.25Cr0.30Mn0.075,MIC,Extracted,2.2,303,http://dx.doi.org/10.1016/S0925-8388(02)00831-9
Ti1.1Cr1Mn1V0.34Fe0.06,MIC,Extracted,4.6,283,https://patents.google.com/patent/AU2020325061A1/en?oq=AU2020325061A1
Ti1.1Cr1Mn1V0.425Fe0.075,MIC,Extracted,4,283,https://patents.google.com/patent/AU2020325061A1/en?oq=AU2020325061A1
Ti1.1Zr0.2CrMn1V0.34Fe0.06,MIC,Extracted,4,283,https://patents.google.com/patent/AU2020325061A1/en?oq=AU2020325061A1
Ti1.1Zr0.3CrMn1V0.34Fe0.06,MIC,Extracted,2.2,283,https://patents.google.com/patent/AU2020325061A1/en?oq=AU2020325061A1
Ti1.1Zr0.4CrMn1V0.34Fe0.06,MIC,Extracted,1.9,283,https://patents.google.com/patent/AU2020325061A1/en?oq=AU2020325061A1
Ti1Mn1.5,MIC,Extracted,1,283,https://patents.google.com/patent/AU2020325061A1/en?oq=AU2020325061A1
Ti1Mn1.5V0.17Fe0.30,MIC,Extracted,1.2,283,https://patents.google.com/patent/AU2020325061A1/en?oq=AU2020325061A1
Ti1Mn1.5V0.255Fe0.045,MIC,Extracted,3.7,283,https://patents.google.com/patent/AU2020325061A1/en?oq=AU2020325061A1
Ti1Mn1.5V0.34Fe0.06,MIC,Extracted,2.3,283,https://patents.google.com/patent/AU2020325061A1/en?oq=AU2020325061A1
Ti0.409Mn0.546V0.045,MIC,Extracted,2.17,298,https://patents.google.com/patent/US4195989A/en?oq=US4195989
Ti0.396Mn0.583V0.021,MIC,Extracted,2.11,298,https://patents.google.com/patent/US4195989A/en?oq=US4195989
Ti0.391Mn0.566Cr0.043,MIC,Extracted,2,298,https://patents.google.com/patent/US4195989A/en?oq=US4195989
Ti0.409Mn0.546Cr0.045,MIC,Extracted,2.23,298,https://patents.google.com/patent/US4195989A/en?oq=US4195989
Ti0.391Mn0.566Fe0.043,MIC,Extracted,2.01,298,https://patents.google.com/patent/US4195989A/en?oq=US4195989
Ti0.409Mn0.546Fe0.045,MIC,Extracted,2.04,298,https://patents.google.com/patent/US4195989A/en?oq=US4195989
Ti0.391Mn0.566Co0.043,MIC,Extracted,1.9,298,https://patents.google.com/patent/US4195989A/en?oq=US4195989
Ti0.409Mn0.546Ni0.045,MIC,Extracted,2.08,298,https://patents.google.com/patent/US4195989A/en?oq=US4195989
Ti0.391Mn0.566Cu0.043,MIC,Extracted,1.91,298,https://patents.google.com/patent/US4195989A/en?oq=US4195989
Ti0.391Mn0.566Mo0.043,MIC,Extracted,1.9,298,https://patents.google.com/patent/US4195989A/en?oq=US4195989
Ti0.409Mn0.546Cr0.023 Fe0.022,MIC,Extracted,2.09,298,https://patents.google.com/patent/US4195989A/en?oq=US4195989
Ti0.409Mn0.546Ni0.023 Cu0.022,MIC,Extracted,2.07,298,https://patents.google.com/patent/US4195989A/en?oq=US4195989
Ti0.409Mn0.546Ni0.022Co0.023,MIC,Extracted,2.06,298,https://patents.google.com/patent/US4195989A/en?oq=US4195989
Pd0.825Ni0.1Rh0.075,SS,HydPark,0.7,303,DOE_data_url
Pd0.85Ni0.15,SS,HydPark,0.5,323,DOE_data_url
Pd0.85Rh0.15,SS,HydPark,0.7,323,DOE_data_url
Pd0.8Ag0.2,SS,HydPark,0.4,323,DOE_data_url
Pd0.8Rh0.2,SS,HydPark,0.8,303,DOE_data_url
Pd0.901Ag0.099,SS,HydPark,0.6,298,DOE_data_url
Pd0.90Pt0.10,SS,HydPark,0.3,353,DOE_data_url
Pd0.90Rh0.05Ni0.05,SS,HydPark,0.6,323,DOE_data_url
Pd0.90Rh0.10,SS,HydPark,0.8,323,DOE_data_url
Pd0.91Ni0.09,SS,HydPark,0.5,323,DOE_data_url
Pd0.925Rh0.075,SS,HydPark,0.7,303,DOE_data_url
Pd0.927Ir0.073,SS,HydPark,0.1,298,DOE_data_url
Pd0.92Pt0.08,SS,HydPark,0.4,353,DOE_data_url
Pd0.92Y0.08,SS,HydPark,0.5,573,DOE_data_url
Pd0.942Ir0.058,SS,HydPark,0.4,298,DOE_data_url
Pd0.946Pb0.054,SS,HydPark,0.4,298,DOE_data_url
Pd0.947Ce0.053,SS,HydPark,0.3,298,DOE_data_url
Pd0.952Ti0.048,SS,HydPark,0.4,373,DOE_data_url
Pd0.95Ag0.05,SS,HydPark,0.7,298,DOE_data_url
Pd0.95Co0.05,SS,HydPark,0.6,354,DOE_data_url
Pd0.95Cr0.05,SS,HydPark,0.6,303,DOE_data_url
Pd0.95Ni0.025Rh0.025,SS,HydPark,0.7,323,DOE_data_url
Pd0.95Pt0.05,SS,HydPark,0.6,298,DOE_data_url
Pd0.95Rh0.05,SS,HydPark,0.7,298,DOE_data_url
Pd0.95Rh0.05,SS,HydPark,0.75,323,DOE_data_url
Pd0.95Sc0.05,SS,HydPark,0.5,323,DOE_data_url
Pd0.95U0.05,SS,HydPark,0.3,381,DOE_data_url
Pd0.96Pt0.04,SS,HydPark,0.5,353,DOE_data_url
Pd0.972Ir0.028,SS,HydPark,0.5,298,DOE_data_url
Pd0.975Mo0.025,SS,HydPark,0.5,303,DOE_data_url
Pd0.975Rh0.025,SS,HydPark,0.7,303,DOE_data_url
Pd0.98V0.02,SS,HydPark,0.5,298,DOE_data_url
Pd0.9Ag0.1,SS,HydPark,0.5,323,DOE_data_url
Pd0.9Co0.1,SS,HydPark,0.5,353,DOE_data_url
Pd0.9Cu0.1,SS,HydPark,0.5,303,DOE_data_url
Pd0.9Ni0.05Rh0.05,SS,HydPark,0.6,303,DOE_data_url
Pd0.9Ni0.1,SS,HydPark,0.5,323,DOE_data_url
Pd0.9Pt0.1,SS,HydPark,0.4,298,DOE_data_url
Pd0.9Rh0.1,SS,HydPark,0.7,298,DOE_data_url
Ti0.16Zr0.05Cr0.22V0.57,SS,HydPark,3.5,303,DOE_data_url
Ti0.21Cr0.29V0.50,SS,HydPark,3.1,303,DOE_data_url
Ti0.23Mn0.36V0.41,SS,HydPark,2.8,313,DOE_data_url
Ti0.25V0.35Cr0.40,SS,HydPark,2.6,313,DOE_data_url
Ti0.278Cr0.422V0.25Fe0.05,SS,HydPark,2.5,293,DOE_data_url
Ti0.32Cr0.29V0.39,SS,HydPark,2.9,303,DOE_data_url
Ti0.33V0.37Mn0.30,SS,HydPark,2.3,353,DOE_data_url
Ti0.33V0.37Mn0.30,SS,HydPark,3,373,DOE_data_url
Ti0.346V0.10Cr0.554,SS,HydPark,2.5,313,DOE_data_url
Ti0.375V0.075Cr0.55,SS,HydPark,2.8,313,DOE_data_url
Ti0.3Cr0.5V0.2,SS,HydPark,2.7,293,DOE_data_url
Ti0.435V0.49Fe0.075,SS,HydPark,3.8,313,DOE_data_url
V0.37Ti0.33Mn0.3,SS,HydPark,2.6,298,DOE_data_url
V0.49Ti0.30Ni0.21,SS,HydPark,1.8,333,DOE_data_url
V0.49Ti0.43Fe0.075,SS,HydPark,3.9,423,DOE_data_url
V0.55Ti0.30Ni0.15,SS,HydPark,2.5,333,DOE_data_url
V0.61Ti0.30Ni0.09,SS,HydPark,2.1,333,DOE_data_url
V0.667Zr0.111Ti0.111Fe0.111,SS,HydPark,1.65,313,DOE_data_url
V0.667Zr0.111Ti0.111Mn0.111,SS,HydPark,1.7,313,DOE_data_url
V0.667Zr0.111Ti0.111Ni0.111,SS,HydPark,1.79,313,DOE_data_url
V0.67Ti0.30Ni0.03,SS,HydPark,2.6,333,DOE_data_url
V0.690Ti0.173Ni0.112Co0.009Nb0.008Ta0.008,SS,HydPark,3,293,DOE_data_url
V0.855Cr0.145,SS,HydPark,2.3,323,DOE_data_url
V0.85Ti0.15,SS,HydPark,3.9,303,DOE_data_url
V0.87Ti0.13,SS,HydPark,3.6,303,DOE_data_url
V0.8Nb0.2,SS,HydPark,3.1,318,DOE_data_url
V0.8Ti0.2,SS,HydPark,3,353,DOE_data_url
V0.8Ti0.2,SS,HydPark,3.4,383,DOE_data_url
V0.983Ta0.013,SS,HydPark,3.28,313,DOE_data_url
V0.991Ni0.009,SS,HydPark,3.62,313,DOE_data_url
V0.992Ti0.008,SS,HydPark,3.86,313,DOE_data_url
V0.99Ag0.01,SS,HydPark,3.7,313,DOE_data_url
V0.99Al0.01,SS,HydPark,3.5,313,DOE_data_url
V0.99Au0.01,SS,HydPark,3.6,313,DOE_data_url
V0.99B0.01,SS,HydPark,3.72,313,DOE_data_url
V0.99Co0.01,SS,HydPark,3.4,313,DOE_data_url
V0.99Cr0.01,SS,HydPark,3.5,313,DOE_data_url
V0.99Cu0.01,SS,HydPark,3.5,313,DOE_data_url
V0.99Fe0.01,SS,HydPark,3.5,313,DOE_data_url
V0.99Ga0.01,SS,HydPark,3.4,313,DOE_data_url
V0.99Hf0.01,SS,HydPark,3.6,313,DOE_data_url
V0.99In0.01,SS,HydPark,3.6,313,DOE_data_url
V0.99Ir0.01,SS,HydPark,3.4,313,DOE_data_url
V0.99Mo0.01,SS,HydPark,3.4,313,DOE_data_url
V0.99Nb0.01,SS,HydPark,3.5,313,DOE_data_url
V0.99Ni0.01,SS,HydPark,3.6,313,DOE_data_url
V0.99Os0.01,SS,HydPark,3.4,313,DOE_data_url
V0.99Pd0.01,SS,HydPark,3.5,313,DOE_data_url
V0.99Pt0.01,SS,HydPark,2.1,313,DOE_data_url
V0.99Re0.01,SS,HydPark,3.4,313,DOE_data_url
V0.99Rh0.01,SS,HydPark,3.4,313,DOE_data_url
V0.99Ru0.01,SS,HydPark,3.4,313,DOE_data_url
V0.99Si0.01,SS,HydPark,3.3,313,DOE_data_url
V0.99Sn0.01,SS,HydPark,3.4,313,DOE_data_url
V0.99Ta0.01,SS,HydPark,3.5,313,DOE_data_url
V0.99Ti0.01,SS,HydPark,3.4,313,DOE_data_url
V0.99W0.01,SS,HydPark,3.5,313,DOE_data_url
V0.99Zr0.01,SS,HydPark,3.8,313,DOE_data_url
V0.9Ti0.1,SS,HydPark,3.3,303,DOE_data_url
V0.8Mo0.2,SS,Extracted,2.7,293,https://doi.org/10.1134/S2075113314010134
V0.8Cr0.2,SS,Extracted,1.9,300,https://doi.org/10.1134/S0020168513020180
V0.9Cr0.1,SS,Extracted,3.6,298,http://dx.doi.org/10.1134/S0020168513020180
V0.778Zr0.074Ti0.074Ni0.074,SS,Extracted,2,313,https://doi.org/10.1016/S0925-8388(99)00325-4
V0.95Mo0.05,SS,Extracted,3.4,293,http://dx.doi.org/10.1134/S2075113314010134
Mg1.0Ni1.0V1.0,LEA,Extracted,2.3,298,https://doi.org/10.1016/S0925-8388(03)00229-9
Zr1Fe2.00V0.05,LEA,Extracted,1.74,323,https://doi.org/10.1016/j.jallcom.2014.12.045
Zr1Fe1.95V0.10,LEA,Extracted,1.58,323,https://doi.org/10.1016/j.jallcom.2014.12.045
Zr1Fe1.9Al0.1,LEA,Extracted,1.8,323,https://doi.org/10.1016/j.ijhydene.2021.12.110
Zr1Fe1.90V0.15,LEA,Extracted,1.64,323,https://doi.org/10.1016/j.jallcom.2014.12.045
Zr0.75Y0.25Fe2,LEA,Extracted,1.65,298,https://doi.org/10.1016/j.ijhydene.2021.03.012
Zr0.7Y0.3Fe2,LEA,Extracted,1.71,298,https://doi.org/10.1016/j.ijhydene.2021.03.012
Zr1Fe1.85V0.20,LEA,Extracted,1.71,323,https://doi.org/10.1016/j.jallcom.2014.12.045
Zr1.05Fe1.85Cr0.05V0.1,LEA,Extracted,1.52,303,https://doi.org/10.1016/j.jallcom.2019.07.170
Zr1.05Fe1.85Cr0.1V0.05,LEA,Extracted,1.54,303,https://doi.org/10.1016/j.jallcom.2019.07.170
Zr1Fe1.8V0.2,LEA,Extracted,1.3,298,https://doi.org/10.1016/j.jallcom.2019.07.170
Zr1.05Fe1.85Cr0.075V0.075,LEA,Extracted,1.54,303,https://doi.org/10.1016/j.jallcom.2019.07.170
Zr1Fe1.8Ga0.2,LEA,Extracted,1.53,323,https://doi.org/10.1016/j.ijhydene.2021.12.110
Zr0.6Y0.4Fe2,LEA,Extracted,1.78,298,https://doi.org/10.1016/j.ijhydene.2021.03.012
Ti1Cr1.75Mn0.25,LEA,Extracted,1.73,303,https://doi.org/10.1016/j.renene.2022.07.113
Zr1.05Fe1.75Cr0.25,LEA,Extracted,1.45,303,https://doi.org/10.1016/j.jallcom.2019.07.170
Zr1.05Fe1.7Cr0.3,LEA,Extracted,1.41,303,https://doi.org/10.1016/j.jallcom.2019.07.170
Zr1Fe1.6 V0.4,LEA,Extracted,1.6,298,https://doi.org/10.1016/j.jallcom.2019.07.170
Ti0.9Zr0.1Cr1.1Fe0.9,MEA,Extracted,1.55,223,https://doi.org/10.1016/j.jallcom.2021.161629
Ti0.99Zr0.11Cr1Mn1,MEA,Extracted,2.19,268,https://doi.org/10.1016/j.ijhydene.2008.04.042
Ti0.925Zr0.125Cr0.9Fe1.1,MEA,Extracted,1.64,223,https://doi.org/10.1016/j.jallcom.2021.161629
Ti0.95Zr0.15Cr1Fe1,MEA,Extracted,1.6,223,https://doi.org/10.1016/j.jallcom.2021.161629
Ti0.85Zr0.15Cr1Fe1,MEA,Extracted,1.78,223,https://doi.org/10.1016/j.jallcom.2021.161629
Ti0.875Zr0.175Cr1.1Fe0.9,MEA,Extracted,1.75,223,https://doi.org/10.1016/j.jallcom.2021.161629
Ti0.8Zr0.2Cr0.9Fe1.1,MEA,Extracted,1.66,223,https://doi.org/10.1016/j.jallcom.2021.161629
Ti0.9Zr0.2Cr0.9Fe1.1,MEA,Extracted,1.67,223,https://doi.org/10.1016/j.jallcom.2021.161629
Ti0.8Zr0.2Mn1Cr1,MEA,Extracted,1.66,298,https://doi.org/10.1016/j.jallcom.2007.01.066
Ti1.125Zr0.125Cr0.9Mn1.1Mo0.1,MEA,Extracted,1.48,296,https://doi.org/10.3390/en13112751
Ti1Cr1Mn0.85Fe0.1V0.05,MEA,Extracted,1.82,293,https://doi.org/10.1016/S0925-8388(98)00213-8
Ti0.95Zr0.05Mn1.3Cr0.5V0.2,MEA,Extracted,1.85,293,https://doi.org/10.1016/j.jallcom.2021.160035
Ti0.825Zr0.225Cr1Fe1,MEA,Extracted,1.55,223,https://doi.org/10.1016/j.jallcom.2021.161629
Ti0.85Zr0.25Cr1.1Fe0.9,MEA,Extracted,1.6,223,https://doi.org/10.1016/j.jallcom.2021.161629
Zr0.63Ti0.42Fe1.3Mn0.7,MEA,Extracted,1.48,248,https://doi.org/10.1016/j.ijhydene.2019.11.242
Ti0.95Zr0.07Mn1.15Cr0.7V0.15,MEA,Extracted,1.82,283,https://doi.org/10.1016/j.ijhydene.2021.10.106
Ti0.93Zr0.07Mn1.15Cr0.7V0.15,MEA,Extracted,1.75,283,https://doi.org/10.1016/j.ijhydene.2021.10.106
Ti0.68Zr0.32Mn1Cr1,MEA,Extracted,2.07,298,https://doi.org/10.1016/j.jallcom.2007.01.066
Ti0.95Zr0.05Mn0.92Cr0.92V0.16,MEA,Extracted,1.73,283,https://doi.org/10.1016/j.ijhydene.2021.10.106
Zr0.63Ti0.42Fe1.2Mn0.8,MEA,Extracted,1.56,248,https://doi.org/10.1016/j.ijhydene.2019.11.242
Ti0.95Zr0.05Mn1.1Cr0.7V0.2,MEA,Extracted,1.81,293,https://doi.org/10.1016/j.jallcom.2021.160035
Ti0.95Zr0.05Mn0.91Cr0.91V0.18,MEA,Extracted,1.73,283,https://doi.org/10.1016/j.ijhydene.2021.10.106
Zr0.63Ti0.42Fe1.1Mn0.9,MEA,Extracted,1.57,248,https://doi.org/10.1016/j.ijhydene.2019.11.242
Ti1.02Cr1.1Mn0.3Fe0.6La0.03,MEA,Extracted,1.72,303,https://doi.org/10.1016/j.jallcom.2017.10.075
Ti1.02Cr1.1Mn0.3Fe0.6Ho0.03,MEA,Extracted,1.67,243,https://doi.org/10.1016/j.jallcom.2017.10.075
Ti1.02Cr1.1Mn0.3Fe0.6Ce0.03,MEA,Extracted,1.62,243,https://doi.org/10.1016/j.jallcom.2017.10.075
Ti0.5Zr0.5Mn1Cr1,MEA,Extracted,1.82,298,https://doi.org/10.1016/j.jallcom.2018.10.179
Ti0.94Zr0.06Mn1.1Cr0.7V0.2,MEA,Extracted,1.83,293,https://doi.org/10.1016/j.jallcom.2021.160035
Ti0.93Zr0.07Mn1.1Cr0.72V0.18,MEA,Extracted,1.82,283,https://doi.org/10.1016/j.ijhydene.2021.10.106
Ti0.5Zr0.5Mn1Cr1,MEA,Extracted,2.18,298,https://doi.org/10.1016/j.jallcom.2007.01.066
Zr0.525Ti0.525Fe1.1Mn0.9,MEA,Extracted,1.48,248,https://doi.org/10.1016/j.ijhydene.2019.11.242
Ti0.95Zr0.05Mn0.9Cr0.9V0.2,MEA,Extracted,1.78,293,https://doi.org/10.1016/j.ijhydene.2021.10.106
Ti0.95Zr0.05Mn0.9Cr0.9V0.2,MEA,Extracted,1.75,283,https://doi.org/10.1016/j.jallcom.2021.160035
Zr0.525Ti0.525Fe1Mn1,MEA,Extracted,1.58,243,https://doi.org/10.1016/j.ijhydene.2019.11.242
Zr0.525Ti0.525Fe1Mn1,MEA,Extracted,1.58,248,https://doi.org/10.1016/j.ijhydene.2019.11.242
Ti0.93Zr0.07Mn1.1Cr0.7V0.2,MEA,Extracted,1.82,293,https://doi.org/10.1016/j.jallcom.2021.160035
Ti0.93Zr0.07Mn1.1Cr0.7V0.2,MEA,Extracted,1.82,283,https://doi.org/10.1016/j.ijhydene.2021.10.106
Ti0.9Zr0.1Mn1.1Cr0.7V0.2,MEA,Extracted,1.88,293,https://doi.org/10.1016/j.jallcom.2021.160035
TiCrMn0.7Fe0.2V0.1,MEA,Extracted,1.82,293,https://doi.org/10.1016/S0925-8388(98)00213-8
Zr0.525Ti0.525Fe0.95MnV0.05,MEA,Extracted,1.65,243,https://doi.org/10.1016/j.ijhydene.2019.11.242
Zr0.525Ti0.525Fe0.95MnV0.05,MEA,Extracted,1.65,248,https://doi.org/10.1016/j.ijhydene.2019.11.242
Ti0.8925Zr0.1575Mn1.2Cr0.6V0.1Ni0.1,MEA,Extracted,1.79,298,https://doi.org/10.1016/j.pnsc.2017.09.007
Ti0.8925Zr0.1575Mn1.2Cr0.6V0.1Fe0.1,MEA,Extracted,1.79,298,https://doi.org/10.1016/j.pnsc.2017.09.007
Ti0.8925Zr0.1575Mn1.2Cr0.6V0.1Cu0.1,MEA,Extracted,1.8,273,https://doi.org/10.1016/j.pnsc.2017.09.007
Ti1Cr1Mn0.55Fe0.3V0.15,MEA,Extracted,1.83,293,https://doi.org/10.1016/S0925-8388(98)00213-8
Ti0.20Zr0.20Nb0.05Fe0.40Ni0.15,MEA,Extracted,1.38,298,https://doi.org/10.1016/j.ijhydene.2020.09.047
Ti1Cr1Mn0.4Fe0.4V0.2,MEA,Extracted,1.83,293,https://doi.org/10.1016/S0925-8388(98)00213-8
Ti0.15Zr0.85La0.03Ni1.2 Mn0.7V0.12Fe0.12,MEA,Extracted,1.54,298,https://doi.org/10.1016/j.jallcom.2019.03.134
Ti0.15Zr0.85La0.03Ni1.155Mn0.674V0.116Fe0.116,MEA,Extracted,1.49,293,https://doi.org/10.1016/j.jallcom.2020.154354
Ti0.15Zr0.85La0.03Ni1.126Mn0.657V0.113Fe0.113,MEA,Extracted,1.63,293,https://doi.org/10.1016/j.jallcom.2020.154354
Ti0.15Zr0.85La0.03Ni1.097Mn0.64V0.11Fe0.11,MEA,Extracted,1.57,293,https://doi.org/10.1016/j.jallcom.2020.154354
Ti0.5Zr0.5Mn0.8Fe0.2Cr1,MEA,Extracted,1.58,298,https://doi.org/10.1016/j.jallcom.2018.10.179
Ti0.5Zr0.5Mn0.6Fe0.4Cr1,HEA,Extracted,1.7,298,https://doi.org/10.1016/j.jallcom.2018.10.179
Zr0.225Ti0.225V0.225Fe0.225Al0.10,HEA,Extracted,1.3,423,https://doi.org/10.1016/j.ijhydene.2021.12.172
Zr0.2Ti0.2Ni0.1Cr0.2Mn0.2,HEA,Extracted,1.49,323,https://doi.org/10.1016/j.jallcom.2021.163118
Zr0.2Ti0.2Ni0.125Cr0.2Mn0.2,HEA,Extracted,1.54,323,https://doi.org/10.1016/j.jallcom.2021.163118
Zr0.2Ti0.2Ni0.15Cr0.2Mn0.2,HEA,Extracted,1.59,323,https://doi.org/10.1016/j.jallcom.2021.163118
Zr0.2Ti0.2Ni0.175Cr0.2Mn0.2,HEA,Extracted,1.66,323,https://doi.org/10.1016/j.jallcom.2021.163118
Fe0.2Mn0.2Ti0.2V0.2Zr0.2,HEA,Extracted,2.05,278,https://doi.org/10.1016/j.matchemphys.2017.08.008
Cr0.2Mn0.2Ti0.2V0.2Zr0.2,HEA,Extracted,2.22,278,https://doi.org/10.1016/j.matchemphys.2017.08.008
Cr0.2Fe0.2Ti0.2V0.2Zr0.2,HEA,Extracted,1.97,278,https://doi.org/10.1016/j.matchemphys.2017.08.008
Cr0.2Fe0.2Mn0.2V0.2Zr0.2,HEA,Extracted,1.11,278,https://doi.org/10.1016/j.matchemphys.2017.08.008
Cr0.2Fe0.2Mn0.2Ti0.2Zr0.2,HEA,Extracted,1.71,278,https://doi.org/10.1016/j.matchemphys.2017.08.008
Ti0.2Zr0.2Nb0.2Fe0.2Ni0.2,HEA,Extracted,1.65,298,https://doi.org/10.1016/j.ijhydene.2020.09.047
Ti0.2Zr0.2Nb0.2Cr0.2Fe0.2,HEA,Extracted,1.88,303,https://doi.org/10.1016/j.ijhydene.2021.04.181
Zr0.2Ti0.2V0.2Fe0.2Al0.2,HEA,Extracted,1.04,423,https://doi.org/10.1016/j.ijhydene.2021.12.172
Zr0.2Ti0.2Ni0.2Cr0.2Mn0.2,HEA,Extracted,1.66,323,https://doi.org/10.1016/j.jallcom.2021.163118
Ti16.67Zr16.67Fe16.67Mn16.67Cr16.67V16.67,HEA,Extracted,1.85,303,https://doi.org/10.1016/j.scriptamat.2022.114548
Ti0.2Zr0.2V0.2Cr0.2Ni0.2,HEA,Extracted,1.52,305,https://doi.org/10.1016/j.ijhydene.2022.05.107
Co1Fe1Mn1Ti1V1Zr3,HEA,Extracted,1.6,298,https://doi.org/10.1016/j.ijhydene.2010.06.012
Co1Fe1Mn1Ti1V3Zr1,HEA,Extracted,1.63,298,https://doi.org/10.1016/j.ijhydene.2010.06.012
Co1Fe1Mn1Ti1V1Zr2.6,HEA,Extracted,1.76,298,https://doi.org/10.1016/j.ijhydene.2010.06.012
Co1Fe1Mn1Ti2.5V1Zr1,HEA,Extracted,1.21,298,https://doi.org/10.1016/j.ijhydene.2010.06.012
Co1Fe1Mn1Ti1V1Zr2.3,HEA,Extracted,1.83,298,https://doi.org/10.1016/j.ijhydene.2010.06.012
Co1Fe1Mn1Ti1V2.3Zr1,HEA,Extracted,1.58,298,https://doi.org/10.1016/j.ijhydene.2010.06.012
Ti0.4Zr1.6Cr1Mn1Fe1Ni1,HEA,Extracted,1.66,298,https://doi.org/10.1016/j.actamat.2022.118117
Co1Fe1Mn1Ti2V1Zr1,HEA,Extracted,1.85,298,https://doi.org/10.1016/j.ijhydene.2010.06.012
Cr1Fe1Mn1Ti1V2.0Zr1,HEA,Extracted,1.9,278,https://doi.org/10.1016/j.matchemphys.2017.08.008
Cr1Fe1Mn1Ti1V1Zr2.0,HEA,Extracted,2.18,278,https://doi.org/10.1016/j.matchemphys.2017.08.008
Co1Fe1Mn1Ti1V1Zr2,HEA,Extracted,1.74,298,https://doi.org/10.1016/j.ijhydene.2010.06.012
Co1Fe1Mn1Ti1V1Zr1.6,HEA,Extracted,1.73,298,https://doi.org/10.1016/j.ijhydene.2010.06.012
Co1Fe1Mn1Ti1V1.6Zr1,HEA,Extracted,1.56,298,https://doi.org/10.1016/j.ijhydene.2010.06.012
Co1Fe1Mn1Ti1.5V1Zr1,HEA,Extracted,1.83,298,https://doi.org/10.1016/j.ijhydene.2010.06.012
Cr1Fe1.5Mn1Ti1V1Zr1,HEA,Extracted,1.59,278,https://doi.org/10.1016/j.matchemphys.2017.08.008
Cr1Fe1Mn1Ti1.5V1Zr1,HEA,Extracted,1.91,278,https://doi.org/10.1016/j.matchemphys.2017.08.008
Ti0.8Zr1.2Cr1Mn1Fe1Ni1,HEA,Extracted,1.63,298,https://doi.org/10.1016/j.actamat.2022.118117
Ti1.2Zr0.8Cr1Mn1Fe1Ni1,HEA,Extracted,1.46,298,https://doi.org/10.1016/j.actamat.2022.118117
Co1Fe1Mn1Ti1V1Zr1.3,HEA,Extracted,1.66,298,https://doi.org/10.1016/j.ijhydene.2010.06.012
Co1Fe1Mn1Ti1V1.3Zr1,HEA,Extracted,1.57,298,https://doi.org/10.1016/j.ijhydene.2010.06.012
Cr1Fe1Mn0.75Ti1V1Zr1,HEA,Extracted,1.83,278,https://doi.org/10.1016/j.matchemphys.2017.08.008
Cr1.25Fe1Mn1Ti1V1Zr1,HEA,Extracted,1.64,278,https://doi.org/10.1016/j.matchemphys.2017.08.008
Cr1.67Fe1.67Mn1.67Ti1.67V1.67Zr1.67,HEA,Extracted,1.77,278,https://doi.org/10.1016/j.matchemphys.2017.08.008
Zr1.67Ti1.67V1.67Ni1.67Cr1.67Fe1.67,HEA,Extracted,1.6,300,https://doi.org/10.1016/j.ijhydene.2019.06.157
Co1.67Fe1.67Mn1.67Ti1.67V1.67Zr1.67,HEA,Extracted,1.7,298,https://doi.org/10.1039/d0ra04089d
Ti1.67Zr1.67Cr1.67Mn1.67Fe1.67Ni1.67,HEA,Extracted,1.7,303,https://doi.org/10.1016/j.scriptamat.2019.12.009
Ti0.12Zr0.215V0.10Cr0.075Mn0.081Co0.08Ni0.322Sn0.003Al0.004,HEA,Extracted,1.48,303,https://doi.org/10.1016/j.ijhydene.2011.06.117
Ti0.12Zr0.215V0.10Cr0.075Mn0.081Fe0.01Co0.07Ni0.322Sn0.003Al0.004,HEA,Extracted,1.52,303,https://doi.org/10.1016/j.ijhydene.2011.06.117
Ti0.12Zr0.215V0.10Cr0.075Mn0.081 Fe0.02Co0.06Ni0.322Sn0.003Al0.004,HEA,Extracted,1.49,303,https://doi.org/10.1016/j.ijhydene.2011.06.117
Ti0.12Zr0.215V0.10Cr0.075Mn0.081 Fe0.03Co0.05Ni0.322Sn0.003Al0.004,HEA,Extracted,1.52,303,https://doi.org/10.1016/j.ijhydene.2011.06.117
Ti0.12Zr0.215V0.10Cr0.075Mn0.081 Fe0.05Co0.03Ni0.322Sn0.003Al0.004,HEA,Extracted,1.53,303,https://doi.org/10.1016/j.ijhydene.2011.06.117
Ti0.12Zr0.215V0.10Cr0.075Mn0.081Fe0.04Co0.04Ni0.322Sn0.003Al0.004,HEA,Extracted,1.53,303,https://doi.org/10.1016/j.ijhydene.2011.06.117
Mg0.60Co0.40,LEA,Extracted,2.65,373,https://doi.org/10.1016/j.jallcom.2004.09.065
Mg0.50Co0.50,LEA,Extracted,2.11,373,https://doi.org/10.1016/j.jallcom.2004.09.065
Mg0.50Ni0.50,LEA,Extracted,1.77,373,https://doi.org/10.1016/j.jallcom.2008.12.067
Ti0.437Cr0.513Mo0.05,LEA,Extracted,2.39,626,https://doi.org/10.1016/j.ijhydene.2022.05.241
Mg0.50Ni0.45B0.05,LEA,Extracted,1.95,373,https://doi.org/10.1016/j.jallcom.2008.12.067
Ti0.54Cr0.63V0.10,LEA,Extracted,3.32,626,https://doi.org/10.1016/j.ijhydene.2022.05.241
Mg0.50Ni0.40B0.10,LEA,Extracted,1.83,373,https://doi.org/10.1016/j.jallcom.2008.12.067
Ti0.414Cr0.486Mo0.10,LEA,Extracted,2.5,626,https://doi.org/10.1016/j.ijhydene.2022.05.241
Ti0.391Cr0.459Mo0.15,LEA,Extracted,2.25,626,https://doi.org/10.1016/j.ijhydene.2022.05.241
Nb0.50Ti0.35Cr0.15,LEA,Extracted,2.63,423,https://doi.org/10.1016/j.jallcom.2019.153399
Ti0.32067V0.32067Nb0.3206Ni0.038,MEA,Extracted,3.17,298,https://doi.org/10.1016/j.jallcom.2021.158767
Ti0.31777V0.31777Nb0.317Co0.047,MEA,Extracted,3.11,298,https://doi.org/10.1016/j.jallcom.2021.158767
V0.4775Fe0.1175Ti0.2975Cr0.0975La0.01,MEA,Extracted,3.18,298,https://doi.org/10.1016/j.ijhydene.2022.08.021
V0.30Ti0.32Cr0.32Fe0.06,MEA,Extracted,3.76,298,https://doi.org/10.1016/j.jpowsour.2006.10.097
V0.475Fe0.115Ti0.295Cr0.095La0.02,MEA,Extracted,3.13,298,https://doi.org/10.1016/j.ijhydene.2022.08.021
V0.47Fe0.11Ti0.30Cr0.10La0.02,MEA,Extracted,3.13,303,https://doi.org/10.1016/j.jallcom.2022.165273
V0.47Fe0.11Ti0.30Cr0.10Ce0.02,MEA,Extracted,3.18,303,https://doi.org/10.1016/j.jallcom.2022.165273
V0.47Fe0.11Ti0.30Cr0.10Y0.02,MEA,Extracted,3.41,303,https://doi.org/10.1016/j.jallcom.2022.165273
V0.47Fe0.11Ti0.30Cr0.10Sc0.02,MEA,Extracted,3.19,303,https://doi.org/10.1016/j.jallcom.2022.165273
Ti0.4V0.3Nb0.1Cr0.2,MEA,Extracted,3.7,298,https://doi.org/10.1007/s40195-022-01403-9
V0.4725Fe0.1125Ti0.2925Cr0.0925La0.03,MEA,Extracted,3.04,298,https://doi.org/10.1016/j.ijhydene.2022.08.021
V0.30Ti0.35Cr0.25Fe0.10,MEA,Extracted,3.61,298,https://doi.org/10.1016/j.jallcom.2005.12.122
V0.35Ti0.30Cr0.25Fe0.10,MEA,Extracted,3.28,298,https://doi.org/10.1016/j.ijhydene.2021.06.137
V0.35Ti0.30Cr0.25Mn0.10,MEA,Extracted,3.6,298,https://doi.org/10.1016/j.ijhydene.2021.06.137
Al0.10Ti0.30V0.30Nb0.30,MEA,Extracted,2.61,298,https://doi.org/10.1016/j.intermet.2022.107590
V0.4675Fe0.1075Ti0.2875Cr0.0875La0.05,MEA,Extracted,2.41,298,https://doi.org/10.1016/j.ijhydene.2022.08.021
Ti0.20Zr0.20Hf0.20Nb0.40,MEA,Extracted,1.58,573,https://doi.org/10.3390/met11030470
Ti1V1Zr2Nb1,MEA,Extracted,2.6,298,https://doi.org/10.1016/j.ijhydene.2019.03.223
V0.2982Ti0.3479Cr0.2485Fe0.0994Al0.006,MEA,Extracted,3.58,298,https://doi.org/10.1016/j.jallcom.2005.12.122
Ti0.325V0.275Zr0.125Nb0.275,MEA,Extracted,2.51,523,https://doi.org/10.3390/molecules24152799
Ti0.325V0.275Zr0.125Nb0.275,MEA,Extracted,2.66,298,https://doi.org/10.3390/molecules24152799
V0.297Ti0.3465Cr0.2475Fe0.099Al,MEA,Extracted,3.55,298,https://doi.org/10.1016/j.jallcom.2005.12.122
Ti0.5Zr1Nb1Hf1,MEA,Extracted,1.77,298,https://doi.org/10.1021/acs.inorgchem.0c03270
Ti1V1Zr1.75Nb1,MEA,Extracted,2.48,298,https://doi.org/10.1016/j.ijhydene.2019.03.223
Mg0.68Ti1Nb1Ni0.55,MEA,Extracted,1.61,373,https://doi.org/10.1016/j.ijhydene.2020.05.069
Ti0.28333V0.28333Nb0.283Cr0.15,MEA,Extracted,3.17,298,https://doi.org/10.1016/j.jallcom.2021.158767
Ti0.28333V0.28333Nb0.28333Cr0.15,MEA,Extracted,2.79,298,https://doi.org/10.1016/j.ijhydene.2021.05.087
Ti0.2167V0.2167Nb0.2167Cr0.35,MEA,Extracted,2.92,298,https://doi.org/10.1016/j.ijhydene.2021.05.087
Ti0.216667V0.216667Nb0.216667Cr0.35,MEA,Extracted,2.8,298,https://doi.org/10.1016/j.jallcom.2022.167609
Ti3V3Nb2Cr2,MEA,Extracted,3.4,298,https://doi.org/10.1007/s40195-022-01403-9
Ti2V3Nb3Cr2,MEA,Extracted,3.2,298,https://doi.org/10.1016/j.ijhydene.2019.03.223
Ti1V1Zr1.5Nb1,MEA,Extracted,2.6,298,https://doi.org/10.1016/j.ijhydene.2021.06.137
V0.35Ti0.30Cr0.25Fe0.5Mn0.5,MEA,Extracted,3.43,298,https://doi.org/10.1016/j.jallcom.2022.167609
Ti0.2333V0.2333Nb0.233Cr0.30,MEA,Extracted,3.06,298,https://doi.org/10.1016/j.ijhydene.2019.03.223
Ti1V1Zr1.2Nb1,MEA,Extracted,2.61,298,https://doi.org/10.1016/j.jallcom.2015.12.125
V0.498Fe0.102Ti0.1333Cr0.1333Co0.133,MEA,Extracted,3.73,298,https://doi.org/10.1016/j.ijhydene.2019.05.214
Ti1Zr1Nb1Ta1,MEA,Extracted,1.67,293,https://doi.org/10.1016/j.actamat.2020.116496
Ti1V1Cr1Nb1,MEA,Extracted,3.05,373,https://doi.org/10.1016/j.actamat.2019.06.002
Ti1Zr1Nb1Hf1,MEA,Extracted,1.93,298,https://doi.org/10.1016/j.actamat.2019.06.002
Ti1V1Zr1Nb1,MEA,Extracted,2.81,298,https://doi.org/10.1016/j.actamat.2019.06.002
Ti1V1Nb1Ta1,MEA,Extracted,2.04,298,https://doi.org/10.1016/j.actamat.2019.06.002
Ti1V1Nb1Mo1,MEA,Extracted,2.15,298,https://doi.org/10.1016/j.actamat.2019.06.002
Ti1V1Cr1Mo1,MEA,Extracted,1.18,298,https://doi.org/10.1016/j.actamat.2019.06.002
Ti0.25V0.25Nb0.25Cr0.25,MEA,Extracted,3.09,298,https://doi.org/10.1016/j.ijhydene.2021.05.087
Ti1V1Zr1Nb1,MEA,Extracted,2.74,298,https://doi.org/10.1021/acs.inorgchem.0c03270
Ti1V1Nb1Hf1,MEA,Extracted,2.12,298,https://doi.org/10.1021/acs.inorgchem.0c03270
Ti1Zr1Nb1Hf1,MEA,Extracted,1.91,573,https://doi.org/10.1021/acs.inorgchem.0c03270
Ti1V1Nb1Ta1,MEA,Extracted,2.02,298,https://doi.org/10.1016/j.ijhydene.2019.03.223
Ti1Zr1Nb1Mo1V1,MEA,Extracted,2.48,298,https://doi.org/10.1016/j.ijhydene.2014.02.067
V0.2925Ti0.3413Cr0.24375Fe90.75Al0.025,MEA,Extracted,2.97,298,https://doi.org/10.1016/j.jallcom.2005.12.122
V0.285Ti0.3325Cr0.2375Fe0.095Al0.05,MEA,Extracted,1.7,298,https://doi.org/10.1016/j.jallcom.2005.12.122
V0.498Fe0.102Ti0.12667Cr0.126Co0.1267,MEA,Extracted,3.5,298,https://doi.org/10.1016/j.jallcom.2015.12.125
V0.30Ti0.30Cr0.25Fe0.10Nb0.5,MEA,Extracted,2.76,298,https://doi.org/10.1016/j.ijhydene.2021.06.137
Ti4V3Nb1Cr2Mn1,MEA,Extracted,3.15,298,https://doi.org/10.1007/s40195-022-01403-9
Ti4V3Nb1Cr2Fe1,MEA,Extracted,3.49,298,https://doi.org/10.1007/s40195-022-01403-9
Ti4V3Nb1Cr2Ni1,MEA,Extracted,3.65,298,https://doi.org/10.1007/s40195-022-01403-9
Mg0.12Al0.11Ti0.33Mn0.11Nb0.33,MEA,Extracted,1.75,548,https://doi.org/10.1016/j.ijhydene.2021.05.087
Ti1V1Zr0.15Nb1Ta0.85,MEA,Extracted,2.03,298,https://doi.org/10.1016/j.ijhydene.2019.03.223
Mg0.35Al0.15Ti0.25V0.10Zn0.15,HEA,Extracted,2.49,313,https://doi.org/10.1016/j.ijhydene.2022.05.098
Al0.10Ti0.30V0.25Zr0.10Nb0.25,HEA,Extracted,2.53,298,https://doi.org/10.3390/molecules26092470
Ti0.30V0.25Zr0.10Nb0.25Ta0.10,HEA,Extracted,2.53,373,https://doi.org/10.1016/j.jallcom.2020.155376
Mg0.10Ti0.30V0.25Zr0.10Nb0.25,HEA,Extracted,2.73,298,https://doi.org/10.1016/j.scriptamat.2020.113699
Ti1V1Zr0.74Nb1Ta0.26,HEA,Extracted,2.45,298,https://doi.org/10.1016/j.ijhydene.2019.03.223
Ti1V1Zr0.5Nb1Ta0.5,HEA,Extracted,2.3,298,https://doi.org/10.1016/j.ijhydene.2019.03.223
Ti1V1Zr1Nb1Hf0.5,HEA,Extracted,2.38,298,https://doi.org/10.1021/acs.inorgchem.0c03270
Ti1V1Zr0.5Nb1Hf1,HEA,Extracted,2.12,298,https://doi.org/10.1021/acs.inorgchem.0c03270
Ti1V1Zr1Nb0.5Hf1,HEA,Extracted,1.95,298,https://doi.org/10.1021/acs.inorgchem.0c03270
Ti1V0.5Zr1Nb1Hf1,HEA,Extracted,2,298,https://doi.org/10.1021/acs.inorgchem.0c03270
Ti1Hf1Zr1Nb0.9V1.1,HEA,Extracted,2.3,298,https://doi.org/10.3390/molecules27031054
Mg0.188V0.208Al0.188Cr0.202Ni0.214,HEA,Extracted,0.3,298,https://doi.org/10.1016/j.ijhydene.2020.10.106
Hf1Nb1Ti1V1Zr1,HEA,Extracted,2.03,563,https://doi.org/10.1021/acs.inorgchem.7b03004
Ti1Zr1Hf1Mo1Nb1,HEA,Extracted,1.18,373,https://doi.org/10.3390/nano9020248
Ti1V1Zr1Hf1Nb1,HEA,Extracted,2.15,573,https://doi.org/10.1016/j.jallcom.2021.158615
Ta1Nb1Hf1Zr1Ti1,HEA,Extracted,1.4,773,https://doi.org/10.1016/j.intermet.2020.107077
Al1Cr1Fe1Mn1Ni1W1,HEA,Extracted,0.43,298,https://doi.org/10.1016/j.ijhydene.2019.08.113
Ti1V1Cr1Nb1Ta1,HEA,Extracted,2.13,298,https://doi.org/10.1016/j.actamat.2019.06.002
Ti1V1Cr1Nb1Mo1,HEA,Extracted,1.92,298,https://doi.org/10.1016/j.actamat.2019.06.002
Mg1Al1Ti1Fe1Ni1,HEA,Extracted,1,598,https://doi.org/10.1016/j.jallcom.2020.158357
Ti1Zr1Nb1Hf1Ta1,HEA,Extracted,1.76,573,https://doi.org/10.1016/j.jallcom.2018.10.108
Ti1V1Zr1Nb1Hf1,HEA,Extracted,2.13,298,https://doi.org/10.1021/acs.inorgchem.0c03270
Ti1V1Zr1Nb1Ta1,HEA,Extracted,1.6,298,https://doi.org/10.1016/j.jallcom.2022.163638
Ti1V1Zr1Nb1Hf1,HEA,Extracted,2.66,572,https://doi.org/10.1038/srep36770
Ti1Zr1Hf1Mo1Nb1Pt0.0025,HEA,Extracted,1.75,293,https://doi.org/10.1016/j.jallcom.2022.164150
Ti1Zr1Hf1Mo1Nb1Pd0.0025,HEA,Extracted,1.76,293,https://doi.org/10.1016/j.jallcom.2022.164150
Mg1Zr1Ti1Fe0.5Co0.5Ni0.5,HEA,Extracted,1.2,623,https://doi.org/10.1016/j.ijhydene.2017.11.106
Mg1Ti1Nb1Cr0.5Mn0.5Ni0.5,HEA,Extracted,1.6,373,https://doi.org/10.1016/j.ijhydene.2020.05.069
